Repository: vertical-cloud-lab/tensegrity-optimization

# Bayesian optimization of 3D-printed tensegrity structures for energy absorption

We print tensegrity-inspired structures in one piece from rigid PLA and flexible TPU on a dual-nozzle 3D printer, drop-test them on an instrumented drop tower, and let a Bayesian optimizer choose the next batch of designs. The paper, its figures, Marcus Madsen's IDETC-CIE 2026 talk, the videos, and the TMS 2027 abstracts are all on the project page:
*Left: a T<sub>3</sub> prism printing on the Bambu Lab H2D, PLA struts and TPU tendons in one job (timelapse). Right: a prism dropped on the drop-tower carriage, filmed at 959 frames per second and shown 32 times slower than real time.*

The journal manuscript is drafted on [PR #76](https://github.com/vertical-cloud-lab/tensegrity-optimization/pull/76), and the talk's slides and clips are on [PR #84](https://github.com/vertical-cloud-lab/tensegrity-optimization/pull/84). Most of the working material sits on open pull requests rather than on `main`; see the [issues](https://github.com/vertical-cloud-lab/tensegrity-optimization/issues) and [pull requests](https://github.com/vertical-cloud-lab/tensegrity-optimization/pulls). The page's source is [`docs/index.html`](docs/index.html).

## Citation

Until the paper is out, please cite the repository:

```bibtex
@misc{madsen2026tensegrity,
  title        = {Experiment-Driven Bayesian Optimization of the Impact
                  Response of Multi-Material {3D}-Printed

# Input snapshots for the CV signal audit

These files are verbatim copies, taken 2026-09-22, of the campaign data
snapshots on PR #76's manuscript branch
(`copilot/vertical-cloud-labtensegrity-optimization` at commit `adbb771`,
directory `manuscript/data/`). That branch in turn snapshotted them from
the campaign branch `claude/issue-98-20260821-0103` (commits `e25ebf5`,
`bbf7a62`, and `3ad4dd6`; provenance notes in that directory's README).
They are vendored here so this analysis is self-contained and reproducible
on `main` regardless of what happens to either branch.

File-name convention (from the campaign branch): `batch` = the Sobol seed
batch (physical batch 1); `round1` = the first model-recommended batch
(`r2d2c*`, physical batch 2); `round3` = the `drran*` batch (physical
batch 3, Ax trials 28 to 36, re-printed as `2dran*` at the same trials);
`round4` = the `corny*` batch (physical batch 4, trials 37 to 45).

Key files:

- `t3-prism-bo-round5-logocv.csv` and `...-diagnostics.json`: the round-5
  leave-one-design-out CV over all 44 articles (reprint pairs held out
  together, one refit per fold). Produced by
  [`bo/t3_prism_bo_diagnostics.py` at `bbf7a62`](https://github.com/vertical-cloud-lab/tensegrity-optimization/blob/bbf7a62/bo/t3_prism_bo_diagnostics.py)
  with `--round 5 --cv-only --group-cv` at reduced NUTS settings
  (64 samples / 128 warmup per fold). Kept as the budget-comparison
  variant; superseded as the audit's primary input by the full-budget
  re-run below. `arm_name` in this CSV is a sequential re-index (0 to 43
  in article order), not the Ax source trial; joins in the audit go
  through the print keys' `source_trial` column instead.
- `full-nuts-rerun/`: the same LOGO-CV re-run 2026-09-22 at the
  library-default NUTS settings (256 samples / 512 warmup per fold), the
  budget every campaign candidate-generation fit used. Produced on this
  branch by [`../rerun_logocv_full_nuts.py`](../rerun_logocv_full_nuts.py)
  against the campaign branch's code and data at `bbf7a62` (same
  `fit_saasbo`/`cross_validate` path, `refit_on_cv=True`), with per-fold
  seeding for reproducibility. `folds.jsonl` holds the raw per-fold
  checkpoints (observed and predicted means and covariances, one JSON
  line per design fold, committed as each fold finished), `state.json`
  the settings and per-fold timings, and the CSV / diagnostics JSON / PNG
  are in the campaign's formats. This is the audit's **primary** LOGO
  input.
- `ablation-six-param/` and `ablation-shape-only/`: the fit-space
  ablation re-runs (2026-09-23, PR #111 follow-up), produced on this
  branch by [`../rerun_logocv_param_ablation.py`](../rerun_logocv_param_ablation.py)
  at the same 256/512 budget, folds, and per-fold seeding as
  `full-nuts-rerun/`, against the same campaign code (`bbf7a62`; branch
  tip `233f4df` leaves both bo scripts untouched). `six-param` fits the
  rounds-1-and-2 space (five shape coordinates plus weighed printed
  mass); `shape-only` drops mass too. Same file layout as
  `full-nuts-rerun/` (per-fold `folds.jsonl` checkpoints committed as
  they landed, `state.json` with settings and timings, final CSV /
  diagnostics JSON / parity PNG in the campaign formats).
- `payload-objectives.csv`: per-article payload-dose objective values
  (2026-09-24, PR #111 follow-up): `tavg10ms` (10 ms moving-average dose
  ratio) and `late_avg3ms_g` (hop-landing severity), each as mean and
  SEM = sd/sqrt(n) over the same stabilized drops the campaign

File: analysis/cv-signal-audit/data/ablation-shape-only/t3-prism-bo-round5-logocv.csv
arm_name,print_id,metric,observed,observed_sem,predicted,predicted_sem
0_0,6lhxfy,e_reb_mJ,13.92846,0.34529,8.35345,4.34581
0_0,6lhxfy,t180,0.89308,0.00041,1.00405,0.12414
10_0,r2d2c3,e_reb_mJ,5.59153,0.13816,5.74992,3.08984
10_0,r2d2c3,t180,1.33365,0.00254,1.07013,0.08996
11_0,r2d2c4,e_reb_mJ,6.44300,0.15283,8.62689,3.54716
11_0,r2d2c4,t180,1.18468,0.00166,1.07000,0.11159
12_0,r2d2c5,e_reb_mJ,6.70613,0.13180,6.45358,2.91972
12_0,r2d2c5,t180,1.15155,0.00087,1.03339,0.10448
13_0,r2d2c6,e_reb_mJ,4.06643,0.09830,6.32998,3.11492
13_0,r2d2c6,t180,1.05485,0.00092,1.08391,0.11048
14_0,r2d2c7,e_reb_mJ,12.16638,0.30060,6.90224,3.65808
14_0,r2d2c7,t180,0.94838,0.00018,1.04283,0.09285
15_0,r2d2c8,e_reb_mJ,7.89260,0.18176,8.78738,4.15533
15_0,r2d2c8,t180,1.07043,0.00247,1.14525,0.08297
16_0,r2d2c9,e_reb_mJ,5.84132,0.14923,7.33235,3.52900
16_0,r2d2c9,t180,1.05299,0.00077,1.07880,0.11920
17_0,drran1,e_reb_mJ,18.09234,0.42966,8.50814,3.32516
17_0,drran1,t180,1.03259,0.00037,1.03018,0.10799
26_0,2dran1,e_reb_mJ,7.34440,0.17810,8.50814,3.32516
26_0,2dran1,t180,1.07913,0.00081,1.03018,0.10799
18_0,drran2,e_reb_mJ,11.75853,0.27956,5.59928,0.08080
18_0,drran2,t180,1.03454,0.00014,1.04634,0.00044
27_0,2dran2,e_reb_mJ,4.47640,0.21308,5.59928,0.08080
27_0,2dran2,t180,1.08997,0.00131,1.04634,0.00044
19_0,drran3,e_reb_mJ,4.23195,0.11016,7.52475,3.13252
19_0,drran3,t180,1.03891,0.00026,1.04062,0.09671
28_0,2dran3,e_reb_mJ,9.42891,1.44188,7.52475,3.13252
28_0,2dran3,t180,1.05332,0.00077,1.04062,0.09671
1_0,6nheas,e_reb_mJ,13.07036,0.27512,8.73300,4.66892
1_0,6nheas,t180,0.99701,0.00032,1.03116,0.11208
20_0,drran4,e_reb_mJ,9.09563,0.20901,8.54062,3.71901
20_0,drran4,t180,1.03436,0.00037,1.03227,0.10518
29_0,2dran4,e_reb_mJ,11.18831,0.26727,8.54062,3.71901
29_0,2dran4,t180,1.04333,0.00058,1.03227,0.10518
21_0,drran5,e_reb_mJ,4.96849,0.13705,6.57057,0.09637
21_0,drran5,t180,1.03733,0.00053,1.04703,0.00047
30_0,2dran5,e_reb_mJ,4.97704,0.19201,6.57057,0.09637
30_0,2dran5,t180,1.06043,0.00031,1.04703,0.00047
22_0,drran6,e_reb_mJ,4.76610,0.12009,9.79926,4.42053
22_0,drran6,t180,1.04708,0.00088,1.02824,0.11018
31_0,2dran6,e_reb_mJ,7.73840,0.74894,9.79926,4.42053
31_0,2dran6,t180,1.08590,0.00437,1.02824,0.11018
23_0,drran7,e_reb_mJ,8.17106,0.20147,8.14157,4.22985
23_0,drran7,t180,1.25129,0.00215,1.04102,0.10062
32_0,2dran7,e_reb_mJ,11.63227,0.26324,8.14157,4.22985
32_0,2dran7,t180,1.02861,0.00036,1.04102,0.10062
24_0,drran8,e_reb_mJ,11.22127,0.64617,7.07881,2.66980
24_0,drran8,t180,0.98044,0.00114,1.04039,0.10280
33_0,2dran8,e_reb_mJ,9.90120,0.23256,7.07881,2.66980
33_0,2dran8,t180,1.01085,0.00024,1.04039,0.10280
25_0,drran9,e_reb_mJ,5.20130,0.12435,5.63442,0.09309
25_0,drran9,t180,1.04249,0.00021,1.04999,0.00047
34_0,2dran9,e_reb_mJ,15.12595,0.35422,5.63442,0.09309
34_0,2dran9,t180,1.04510,0.00053,1.04999,0.00047
2_0,9hhbkp,e_reb_mJ,6.94742,0.14748,8.81185,4.40937
2_0,9hhbkp,t180,1.01834,0.00017,1.02411,0.11490
35_0,corny1,e_reb_mJ,8.66300,0.22943,4.93896,2.44720
35_0,corny1,t180,1.04594,0.00065,1.08836,0.00885
36_0,corny2,e_reb_mJ,9.22423,0.21580,9.12587,4.22467
36_0,corny2,t180,1.08462,0.00067,1.04376,0.09242
37_0,corny3,e_reb_mJ,8.75159,0.20101,8.10303,3.60074
37_0,corny3,t180,1.07046,0.00030,1.03421,0.09890
38_0,corny4,e_reb_mJ,4.31345,0.09810,8.47289,0.25456
38_0,corny4,t180,1.04750,0.00055,1.08752,0.00221
39_0,corny5,e_reb_mJ,8.47746,0.26171,4.31787,0.09821
39_0,corny5,t180,1.08756,0.00221,1.04750,0.00087
3_0,autv5r,e_reb_mJ,8.83094,0.18508,8.55874,4.56018
3_0,autv5r,t180,1.04043,0.00034,1.02468,0.10924
40_0,corny6,e_reb_mJ,5.72631,0.55165,15.92015,2.26097
40_0,corny6,t180,0.91060,0.00405,0.94822,0.04325
41_0,corny7,e_reb_mJ,9.36659,0.86136,14.68899,4.22040
41_0,corny7,t180,0.80311,0.00056,0.95861,0.01447
42_0,corny8,e_reb_mJ,17.54042,1.16007,8.14239,1.21119
42_0,corny8,t180,0.95353,0.00055,0.83160,0.02452
43_0,corny9,e_reb_mJ,18.09369,0.89126,7.99144,3.53918
43_0,corny9,t180,0.87658,0.00082,1.01502,0.07642
4_0,bag26v,e_reb_mJ,7.71451,0.16466,8.58124,4.32915
4_0,bag26v,t180,1.06162,0.00051,1.02906,0.09939
5_0,bpx68c,e_reb_mJ,6.18044,0.13997,8.83325,4.27151
5_0,bpx68c,t180,1.01107,0.00023,1.05611,0.09938
6_0,nvxsrv,e_reb_mJ,8.20205,0.18474,8.94772,3.92414
6_0,nvxsrv,t180,1.02755,0.00044,1.03297,0.10907
7_0,ajhby6,e_reb_mJ,6.09974,0.13724,8.18589,4.44383
7_0,ajhby6,t180,1.01266,0.00038,1.04316,0.10459
8_0,r2d2c1,e_reb_mJ,5.96517,0.14590,10.53492,2.26775
8_0,r2d2c1,t180,0.99415,0.00045,1.04214,0.10433
9_0,r2d2c2,e_reb_mJ,5.62455,0.15060,7.45971,3.41482
9_0,r2d2c2,t180,1.04107,0.00336,1.00912,0.09594
