Repository: vertical-cloud-lab/tensegrity-optimization

# Bayesian optimization of 3D-printed tensegrity structures for energy absorption

We print tensegrity-inspired structures in one piece from rigid PLA and flexible TPU on a dual-nozzle 3D printer, drop-test them on an instrumented drop tower, and let a Bayesian optimizer choose the next batch of designs. The paper, its figures, Marcus Madsen's IDETC-CIE 2026 talk, the videos, and the TMS 2027 abstracts are all on the project page:
*Left: a T<sub>3</sub> prism printing on the Bambu Lab H2D, PLA struts and TPU tendons in one job (timelapse). Right: a prism dropped on the drop-tower carriage, filmed at 959 frames per second and shown 32 times slower than real time.*

The journal manuscript is drafted on [PR #76](https://github.com/vertical-cloud-lab/tensegrity-optimization/pull/76), and the talk's slides and clips are on [PR #84](https://github.com/vertical-cloud-lab/tensegrity-optimization/pull/84). Most of the working material sits on open pull requests rather than on `main`; see the [issues](https://github.com/vertical-cloud-lab/tensegrity-optimization/issues) and [pull requests](https://github.com/vertical-cloud-lab/tensegrity-optimization/pulls). The page's source is [`docs/index.html`](docs/index.html).

## Citation

Until the paper is out, please cite the repository:

```bibtex
@misc{madsen2026tensegrity,
  title        = {Experiment-Driven Bayesian Optimization of the Impact
                  Response of Multi-Material {3D}-Printed

# Input snapshots for the CV signal audit

These files are verbatim copies, taken 2026-09-22, of the campaign data
snapshots on PR #76's manuscript branch
(`copilot/vertical-cloud-labtensegrity-optimization` at commit `adbb771`,
directory `manuscript/data/`). That branch in turn snapshotted them from
the campaign branch `claude/issue-98-20260821-0103` (commits `e25ebf5`,
`bbf7a62`, and `3ad4dd6`; provenance notes in that directory's README).
They are vendored here so this analysis is self-contained and reproducible
on `main` regardless of what happens to either branch.

File-name convention (from the campaign branch): `batch` = the Sobol seed
batch (physical batch 1); `round1` = the first model-recommended batch
(`r2d2c*`, physical batch 2); `round3` = the `drran*` batch (physical
batch 3, Ax trials 28 to 36, re-printed as `2dran*` at the same trials);
`round4` = the `corny*` batch (physical batch 4, trials 37 to 45).

Key files:

- `t3-prism-bo-round5-logocv.csv` and `...-diagnostics.json`: the round-5
  leave-one-design-out CV over all 44 articles (reprint pairs held out
  together, one refit per fold). Produced by
  [`bo/t3_prism_bo_diagnostics.py` at `bbf7a62`](https://github.com/vertical-cloud-lab/tensegrity-optimization/blob/bbf7a62/bo/t3_prism_bo_diagnostics.py)
  with `--round 5 --cv-only --group-cv` at reduced NUTS settings
  (64 samples / 128 warmup per fold). Kept as the budget-comparison
  variant; superseded as the audit's primary input by the full-budget
  re-run below. `arm_name` in this CSV is a sequential re-index (0 to 43
  in article order), not the Ax source trial; joins in the audit go
  through the print keys' `source_trial` column instead.
- `full-nuts-rerun/`: the same LOGO-CV re-run 2026-09-22 at the
  library-default NUTS settings (256 samples / 512 warmup per fold), the
  budget every campaign candidate-generation fit used. Produced on this
  branch by [`../rerun_logocv_full_nuts.py`](../rerun_logocv_full_nuts.py)
  against the campaign branch's code and data at `bbf7a62` (same
  `fit_saasbo`/`cross_validate` path, `refit_on_cv=True`), with per-fold
  seeding for reproducibility. `folds.jsonl` holds the raw per-fold
  checkpoints (observed and predicted means and covariances, one JSON
  line per design fold, committed as each fold finished), `state.json`
  the settings and per-fold timings, and the CSV / diagnostics JSON / PNG
  are in the campaign's formats. This is the audit's **primary** LOGO
  input.
- `ablation-six-param/` and `ablation-shape-only/`: the fit-space
  ablation re-runs (2026-09-23, PR #111 follow-up), produced on this
  branch by [`../rerun_logocv_param_ablation.py`](../rerun_logocv_param_ablation.py)
  at the same 256/512 budget, folds, and per-fold seeding as
  `full-nuts-rerun/`, against the same campaign code (`bbf7a62`; branch
  tip `233f4df` leaves both bo scripts untouched). `six-param` fits the
  rounds-1-and-2 space (five shape coordinates plus weighed printed
  mass); `shape-only` drops mass too. Same file layout as
  `full-nuts-rerun/` (per-fold `folds.jsonl` checkpoints committed as
  they landed, `state.json` with settings and timings, final CSV /
  diagnostics JSON / parity PNG in the campaign formats).
- `payload-objectives.csv`: per-article payload-dose objective values
  (2026-09-24, PR #111 follow-up): `tavg10ms` (10 ms moving-average dose
  ratio) and `late_avg3ms_g` (hop-landing severity), each as mean and
  SEM = sd/sqrt(n) over the same stabilized drops the campaign

File: analysis/cv-signal-audit/data/objective-per-gram-shape-only/t3-prism-bo-round5-logocv.csv
arm_name,print_id,metric,observed,observed_sem,predicted,predicted_sem
0_0,6lhxfy,e_reb_mJ_per_g,0.75289,0.01866,0.41967,0.19327
0_0,6lhxfy,t180_per_g,0.04827,0.00002,0.04803,0.00606
10_0,r2d2c3,e_reb_mJ_per_g,0.30014,0.00742,0.35933,0.19211
10_0,r2d2c3,t180_per_g,0.07159,0.00014,0.05501,0.00474
11_0,r2d2c4,e_reb_mJ_per_g,0.33332,0.00791,0.46165,0.17489
11_0,r2d2c4,t180_per_g,0.06129,0.00009,0.05548,0.00718
12_0,r2d2c5,e_reb_mJ_per_g,0.28573,0.00562,0.37472,0.18350
12_0,r2d2c5,t180_per_g,0.04906,0.00004,0.05230,0.00623
13_0,r2d2c6,e_reb_mJ_per_g,0.21279,0.00514,0.34453,0.15898
13_0,r2d2c6,t180_per_g,0.05520,0.00005,0.05686,0.00732
14_0,r2d2c7,e_reb_mJ_per_g,0.65729,0.01624,0.39010,0.18928
14_0,r2d2c7,t180_per_g,0.05124,0.00001,0.05404,0.00634
15_0,r2d2c8,e_reb_mJ_per_g,0.39503,0.00910,0.42153,0.15401
15_0,r2d2c8,t180_per_g,0.05358,0.00012,0.05367,0.00698
16_0,r2d2c9,e_reb_mJ_per_g,0.32615,0.00833,0.36777,0.14293
16_0,r2d2c9,t180_per_g,0.05879,0.00004,0.05777,0.00890
17_0,drran1,e_reb_mJ_per_g,0.93694,0.02225,0.44124,0.17497
17_0,drran1,t180_per_g,0.05347,0.00002,0.05184,0.00614
26_0,2dran1,e_reb_mJ_per_g,0.37702,0.00914,0.44124,0.17497
26_0,2dran1,t180_per_g,0.05540,0.00004,0.05184,0.00614
18_0,drran2,e_reb_mJ_per_g,0.60830,0.01446,0.28398,0.00410
18_0,drran2,t180_per_g,0.05352,0.00001,0.05293,0.00002
27_0,2dran2,e_reb_mJ_per_g,0.22781,0.01084,0.28398,0.00410
27_0,2dran2,t180_per_g,0.05547,0.00007,0.05293,0.00002
19_0,drran3,e_reb_mJ_per_g,0.21245,0.00553,0.41771,0.22156
19_0,drran3,t180_per_g,0.05215,0.00001,0.05321,0.00504
28_0,2dran3,e_reb_mJ_per_g,0.46794,0.07156,0.41771,0.22156
28_0,2dran3,t180_per_g,0.05227,0.00004,0.05321,0.00504
1_0,6nheas,e_reb_mJ_per_g,0.60149,0.01266,0.42348,0.23431
1_0,6nheas,t180_per_g,0.04588,0.00001,0.05094,0.00652
20_0,drran4,e_reb_mJ_per_g,0.45661,0.01049,0.42360,0.18820
20_0,drran4,t180_per_g,0.05193,0.00002,0.05105,0.00584
29_0,2dran4,e_reb_mJ_per_g,0.55415,0.01324,0.42360,0.18820
29_0,2dran4,t180_per_g,0.05168,0.00003,0.05105,0.00584
21_0,drran5,e_reb_mJ_per_g,0.24992,0.00689,0.33838,0.00496
21_0,drran5,t180_per_g,0.05218,0.00003,0.05384,0.00003
30_0,2dran5,e_reb_mJ_per_g,0.24614,0.00950,0.33838,0.00496
30_0,2dran5,t180_per_g,0.05244,0.00002,0.05384,0.00003
22_0,drran6,e_reb_mJ_per_g,0.24772,0.00624,0.40358,0.22306
22_0,drran6,t180_per_g,0.05442,0.00005,0.05144,0.00622
31_0,2dran6,e_reb_mJ_per_g,0.39603,0.03833,0.40358,0.22306
31_0,2dran6,t180_per_g,0.05557,0.00022,0.05144,0.00622
23_0,drran7,e_reb_mJ_per_g,0.40733,0.01004,0.51289,0.22258
23_0,drran7,t180_per_g,0.06238,0.00011,0.05227,0.00665
32_0,2dran7,e_reb_mJ_per_g,0.57245,0.01295,0.51289,0.22258
32_0,2dran7,t180_per_g,0.05062,0.00002,0.05227,0.00665
24_0,drran8,e_reb_mJ_per_g,0.58081,0.03345,0.42048,0.20507
24_0,drran8,t180_per_g,0.05075,0.00006,0.05159,0.00662
33_0,2dran8,e_reb_mJ_per_g,0.50749,0.01192,0.42048,0.20507
33_0,2dran8,t180_per_g,0.05181,0.00001,0.05159,0.00662
25_0,drran9,e_reb_mJ_per_g,0.26894,0.00643,0.28266,0.00469
25_0,drran9,t180_per_g,0.05390,0.00001,0.05315,0.00003
34_0,2dran9,e_reb_mJ_per_g,0.76977,0.01803,0.28266,0.00469
34_0,2dran9,t180_per_g,0.05319,0.00003,0.05315,0.00003
2_0,9hhbkp,e_reb_mJ_per_g,0.32134,0.00682,0.45538,0.22021
2_0,9hhbkp,t180_per_g,0.04710,0.00001,0.05201,0.00668
35_0,corny1,e_reb_mJ_per_g,0.42886,0.01136,0.22104,0.09391
35_0,corny1,t180_per_g,0.05178,0.00003,0.05227,0.00525
36_0,corny2,e_reb_mJ_per_g,0.45642,0.01068,0.47703,0.20534
36_0,corny2,t180_per_g,0.05367,0.00003,0.05196,0.00535
37_0,corny3,e_reb_mJ_per_g,0.43432,0.00998,0.41655,0.18826
37_0,corny3,t180_per_g,0.05312,0.00001,0.05212,0.00639
38_0,corny4,e_reb_mJ_per_g,0.20980,0.00477,0.41271,0.01221
38_0,corny4,t180_per_g,0.05095,0.00003,0.05285,0.00011
39_0,corny5,e_reb_mJ_per_g,0.41193,0.01272,0.21004,0.00477
39_0,corny5,t180_per_g,0.05285,0.00011,0.05095,0.00005
3_0,autv5r,e_reb_mJ_per_g,0.40068,0.00840,0.41248,0.23123
3_0,autv5r,t180_per_g,0.04721,0.00002,0.05151,0.00677
40_0,corny6,e_reb_mJ_per_g,0.29441,0.02836,0.77218,0.12414
40_0,corny6,t180_per_g,0.04682,0.00021,0.04837,0.00300
41_0,corny7,e_reb_mJ_per_g,0.47740,0.04390,0.78756,0.20684
41_0,corny7,t180_per_g,0.04093,0.00003,0.04881,0.00071
42_0,corny8,e_reb_mJ_per_g,0.89310,0.05907,0.42368,0.09737
42_0,corny8,t180_per_g,0.04855,0.00003,0.04468,0.00258
43_0,corny9,e_reb_mJ_per_g,0.92979,0.04580,0.40710,0.18005
43_0,corny9,t180_per_g,0.04505,0.00004,0.05144,0.00444
4_0,bag26v,e_reb_mJ_per_g,0.36016,0.00769,0.43420,0.23240
4_0,bag26v,t180_per_g,0.04956,0.00002,0.05138,0.00638
5_0,bpx68c,e_reb_mJ_per_g,0.30551,0.00692,0.48154,0.25147
5_0,bpx68c,t180_per_g,0.04998,0.00001,0.05139,0.00578
6_0,nvxsrv,e_reb_mJ_per_g,0.39700,0.00894,0.45297,0.23811
6_0,nvxsrv,t180_per_g,0.04974,0.00002,0.05222,0.00635
7_0,ajhby6,e_reb_mJ_per_g,0.29711,0.00668,0.45721,0.20380
7_0,ajhby6,t180_per_g,0.04933,0.00002,0.05223,0.00634
8_0,r2d2c1,e_reb_mJ_per_g,0.30780,0.00753,0.45649,0.17717
8_0,r2d2c1,t180_per_g,0.05130,0.00002,0.05178,0.00674
9_0,r2d2c2,e_reb_mJ_per_g,0.31317,0.00839,0.42756,0.15216
9_0,r2d2c2,t180_per_g,0.05797,0.00019,0.05249,0.00579
