Repository: vertical-cloud-lab/tensegrity-optimization

# Bayesian optimization of 3D-printed tensegrity structures for energy absorption

We print tensegrity-inspired structures in one piece from rigid PLA and flexible TPU on a dual-nozzle 3D printer, drop-test them on an instrumented drop tower, and let a Bayesian optimizer choose the next batch of designs. The paper, its figures, Marcus Madsen's IDETC-CIE 2026 talk, the videos, and the TMS 2027 abstracts are all on the project page:
*Left: a T<sub>3</sub> prism printing on the Bambu Lab H2D, PLA struts and TPU tendons in one job (timelapse). Right: a prism dropped on the drop-tower carriage, filmed at 959 frames per second and shown 32 times slower than real time.*

The journal manuscript is drafted on [PR #76](https://github.com/vertical-cloud-lab/tensegrity-optimization/pull/76), and the talk's slides and clips are on [PR #84](https://github.com/vertical-cloud-lab/tensegrity-optimization/pull/84). Most of the working material sits on open pull requests rather than on `main`; see the [issues](https://github.com/vertical-cloud-lab/tensegrity-optimization/issues) and [pull requests](https://github.com/vertical-cloud-lab/tensegrity-optimization/pulls). The page's source is [`docs/index.html`](docs/index.html).

## Citation

Until the paper is out, please cite the repository:

```bibtex
@misc{madsen2026tensegrity,
  title        = {Experiment-Driven Bayesian Optimization of the Impact
                  Response of Multi-Material {3D}-Printed

# Input snapshots for the CV signal audit

These files are verbatim copies, taken 2026-09-22, of the campaign data
snapshots on PR #76's manuscript branch
(`copilot/vertical-cloud-labtensegrity-optimization` at commit `adbb771`,
directory `manuscript/data/`). That branch in turn snapshotted them from
the campaign branch `claude/issue-98-20260821-0103` (commits `e25ebf5`,
`bbf7a62`, and `3ad4dd6`; provenance notes in that directory's README).
They are vendored here so this analysis is self-contained and reproducible
on `main` regardless of what happens to either branch.

File-name convention (from the campaign branch): `batch` = the Sobol seed
batch (physical batch 1); `round1` = the first model-recommended batch
(`r2d2c*`, physical batch 2); `round3` = the `drran*` batch (physical
batch 3, Ax trials 28 to 36, re-printed as `2dran*` at the same trials);
`round4` = the `corny*` batch (physical batch 4, trials 37 to 45).

Key files:

- `t3-prism-bo-round5-logocv.csv` and `...-diagnostics.json`: the round-5
  leave-one-design-out CV over all 44 articles (reprint pairs held out
  together, one refit per fold). Produced by
  [`bo/t3_prism_bo_diagnostics.py` at `bbf7a62`](https://github.com/vertical-cloud-lab/tensegrity-optimization/blob/bbf7a62/bo/t3_prism_bo_diagnostics.py)
  with `--round 5 --cv-only --group-cv` at reduced NUTS settings
  (64 samples / 128 warmup per fold). Kept as the budget-comparison
  variant; superseded as the audit's primary input by the full-budget
  re-run below. `arm_name` in this CSV is a sequential re-index (0 to 43
  in article order), not the Ax source trial; joins in the audit go
  through the print keys' `source_trial` column instead.
- `full-nuts-rerun/`: the same LOGO-CV re-run 2026-09-22 at the
  library-default NUTS settings (256 samples / 512 warmup per fold), the
  budget every campaign candidate-generation fit used. Produced on this
  branch by [`../rerun_logocv_full_nuts.py`](../rerun_logocv_full_nuts.py)
  against the campaign branch's code and data at `bbf7a62` (same
  `fit_saasbo`/`cross_validate` path, `refit_on_cv=True`), with per-fold
  seeding for reproducibility. `folds.jsonl` holds the raw per-fold
  checkpoints (observed and predicted means and covariances, one JSON
  line per design fold, committed as each fold finished), `state.json`
  the settings and per-fold timings, and the CSV / diagnostics JSON / PNG
  are in the campaign's formats. This is the audit's **primary** LOGO
  input.
- `ablation-six-param/` and `ablation-shape-only/`: the fit-space
  ablation re-runs (2026-09-23, PR #111 follow-up), produced on this
  branch by [`../rerun_logocv_param_ablation.py`](../rerun_logocv_param_ablation.py)
  at the same 256/512 budget, folds, and per-fold seeding as
  `full-nuts-rerun/`, against the same campaign code (`bbf7a62`; branch
  tip `233f4df` leaves both bo scripts untouched). `six-param` fits the
  rounds-1-and-2 space (five shape coordinates plus weighed printed
  mass); `shape-only` drops mass too. Same file layout as
  `full-nuts-rerun/` (per-fold `folds.jsonl` checkpoints committed as
  they landed, `state.json` with settings and timings, final CSV /
  diagnostics JSON / parity PNG in the campaign formats).
- `payload-objectives.csv`: per-article payload-dose objective values
  (2026-09-24, PR #111 follow-up): `tavg10ms` (10 ms moving-average dose
  ratio) and `late_avg3ms_g` (hop-landing severity), each as mean and
  SEM = sd/sqrt(n) over the same stabilized drops the campaign

File: analysis/cv-signal-audit/data/mass-normalized-objectives.csv
print_id,batch,design,mass_g,t180,e_reb_mJ,tavg10ms,late_avg3ms_g,t180_sem,e_reb_mJ_sem,tavg10ms_sem,late_avg3ms_g_sem,H_mm,R_mm,cable_d_mm,strut_d_mm,twist_deg,t180__raw,t180__raw_sem,t180__per_gram,t180__per_gram_sem,t180__resid,t180__resid_sem,t180__resid_offset,e_reb_mJ__raw,e_reb_mJ__raw_sem,e_reb_mJ__per_gram,e_reb_mJ__per_gram_sem,e_reb_mJ__resid,e_reb_mJ__resid_sem,e_reb_mJ__resid_offset,tavg10ms__raw,tavg10ms__raw_sem,tavg10ms__per_gram,tavg10ms__per_gram_sem,tavg10ms__resid,tavg10ms__resid_sem,tavg10ms__resid_offset,late_avg3ms_g__raw,late_avg3ms_g__raw_sem,late_avg3ms_g__per_gram,late_avg3ms_g__per_gram_sem,late_avg3ms_g__resid,late_avg3ms_g__resid_sem,late_avg3ms_g__resid_offset
2dran1,2dran,trial36,19.48,1.07913,7.3444,1.29359,39.8993,0.00081,0.1781,0.000593645,0.999901,62.11,25.88,3.11,8.27,40,1.07913,0.00081,0.0553968,4.15811e-05,0.0432339,0.00081,1.0359,7.3444,0.1781,0.377023,0.00914271,-1.38348,0.1781,8.72788,1.29359,0.000593645,0.0664061,3.04746e-05,-0.165423,0.000593645,1.45901,39.8993,0.999901,2.04822,0.0513296,5.02315,0.999901,34.8761
2dran2,2dran,trial33,19.65,1.08997,4.4764,1.55121,6.60628,0.00131,0.21308,0.00388542,0.216359,55.37,23.07,5.08,5.54,40,1.08997,0.00131,0.0554692,6.66667e-05,0.0523581,0.00131,1.03761,4.4764,0.21308,0.227807,0.0108438,-4.22181,0.21308,8.69821,1.55121,0.00388542,0.078942,0.000197731,0.084873,0.00388542,1.46634,6.60628,0.216359,0.336197,0.0110106,-28.7519,0.216359,35.3582
2dran3,2dran,trial31,20.15,1.05332,9.42891,1.3722,11.0723,0.00077,1.44188,0.00290071,0.792679,65.07,20.74,4.14,9.04,40,1.05332,0.00077,0.0522739,3.82134e-05,0.0106614,0.00077,1.04266,9.42891,1.44188,0.467936,0.0715573,0.817965,1.44188,8.61094,1.3722,0.00290071,0.0680993,0.000143956,-0.115677,0.00290071,1.48788,11.0723,0.792679,0.549494,0.0393389,-25.7036,0.792679,36.7759
2dran4,2dran,trial29,20.19,1.04333,11.1883,1.45192,40.8824,0.00058,0.26727,0.00183143,0.552123,76.5,27.82,3.83,8.35,40,1.04333,0.00058,0.0516756,2.87271e-05,0.000267694,0.00058,1.04306,11.1883,0.26727,0.554151,0.0132377,2.58435,0.26727,8.60396,1.45192,0.00183143,0.0719128,9.07098e-05,-0.03768,0.00183143,1.4896,40.8824,0.552123,2.02488,0.0273464,3.99309,0.552123,36.8893
2dran5,2dran,trial28,20.22,1.06043,4.97704,1.53998,8.64075,0.00031,0.19201,0.00208574,0.345913,55.75,23.23,5.11,5.58,40,1.06043,0.00031,0.0524446,1.53314e-05,0.0170649,0.00031,1.04337,4.97704,0.19201,0.246144,0.00949604,-3.62169,0.19201,8.59873,1.53998,0.00208574,0.0761612,0.000103152,0.0490876,0.00208574,1.49089,8.64075,0.345913,0.427337,0.0171075,-28.3336,0.345913,36.9744
2dran6,2dran,trial34,19.54,1.0859,7.7384,1.46511,7.93333,0.00437,0.74894,0.0127513,0.405131,52.14,21.72,4.78,8.81,40,1.0859,0.00437,0.0555732,0.000223644,0.0493983,0.00437,1.0365,7.7384,0.74894,0.396029,0.0383286,-0.97901,0.74894,8.71741,1.46511,0.0127513,0.07498,0.000652574,0.00351172,0.0127513,1.4616,7.93333,0.405131,0.406005,0.0207334,-27.1129,0.405131,35.0463
2dran7,2dran,trial32,20.32,1.02861,11.6323,1.57878,37.1349,0.00036,0.26324,0.000969307,0.364979,60.57,29.89,4.11,8.1,40,1.02861,0.00036,0.0506206,1.77165e-05,-0.0157644,0.00036,1.04437,11.6323,0.26324,0.572454,0.0129547,3.051,0.26324,8.58127,1.57878,0.000969307,0.0776959,4.77021e-05,0.0835796,0.000969307,1.4952,37.1349,0.364979,1.8275,0.0179616,-0.123014,0.364979,37.2579
2dran8,2dran,trial35,19.51,1.01085,9.9012,1.34324,62.2364,0.00024,0.23256,0.000824352,0.924778,60.82,25.34,3.04,9.02,61.5445,1.01085,0.00024,0.0518119,1.23014e-05,-0.0253489,0.00024,1.0362,9.9012,0.23256,0.507494,0.01192,1.17855,0.23256,8.72265,1.34324,0.000824352,0.0688488,4.22528e-05,-0.117066,0.000824352,1.46031,62.2364,0.924778,3.18997,0.0474002,27.2752,0.924778,34.9612
2dran9,2dran,trial30,19.65,1.0451,15.1259,1.54105,14.2241,0.00053,0.35422,0.00232194,0.271306,55.21,23.01,5.06,5.52,40,1.0451,0.00053,0.0531858,2.6972e-05,0.00748807,0.00053,1.03761,15.1259,0.35422,0.769768,0.0180265,6.42774,0.35422,8.69821,1.54105,0.00232194,0.0784249,0.000118165,0.074713,0.00232194,1.46634,14.2241,0.271306,0.723873,0.0138069,-21.1341,0.271306,35.3582
corny1,corny,trial42,20.2,1.04594,8.663,1.31584,33.3515,0.00065,0.22943,0.00527464,1.14414,77.66,17.65,3.88,8.47,40,1.04594,0.00065,0.0517792,3.21782e-05,0.00277676,0.00065,1.04316,8.663,0.22943,0.428861,0.0113579,0.0607821,0.22943,8.60222,1.31584,0.00527464,0.0651406,0.000261121,-0.174191,0.00527464,1.49003,33.3515,1.14414,1.65106,0.0566406,-3.56616,1.14414,36.9177
corny2,corny,trial38,20.21,1.08462,9.22423,1.62795,23.6754,0.00067,0.2158,0.002096,0.435915,80.34,18.26,4.02,7.98,40,1.08462,0.00067,0.0536675,3.31519e-05,0.0413558,0.00067,1.04326,9.22423,0.2158,0.456419,0.0106779,0.623757,0.2158,8.60047,1.62795,0.002096,0.0805517,0.000103711,0.137488,0.002096,1.49046,23.6754,0.435915,1.17147,0.0215693,-13.2706,0.435915,36.946
corny3,corny,trial45,20.15,1.07046,8.75159,1.37701,30.9442,0.0003,0.20101,0.00336231,0.662865,86.47,19.65,4.32,6.89,40,1.07046,0.0003,0.0531246,1.48883e-05,0.0278014,0.0003,1.04266,8.75159,0.20101,0.434322,0.00997568,0.140645,0.20101,8.61094,1.37701,0.00336231,0.068338,0.000166864,-0.110867,0.00336231,1.48788,30.9442,0.662865,1.53569,0.0328965,-5.83169,0.662865,36.7759
corny4,corny,trial44,20.56,1.0475,4.31345,1.38998,24.7244,0.00055,0.0981,0.00132449,0.369001,91.52,20.8,4.58,4.99,40,1.0475,0.00055,0.0509484,2.6751e-05,0.000703177,0.00055,1.0468,4.31345,0.0981,0.209798,0.0047714,-4.22594,0.0981,8.53939,1.38998,0.00132449,0.067606,6.44207e-05,-0.115559,0.00132449,1.50554,24.7244,0.369001,1.20255,0.0179475,-13.214,0.369001,37.9384
corny5,corny,trial40,20.58,1.08756,8.47746,1.55051,27.9322,0.00221,0.26171,0.02432,0.852065,91.62,20.82,4.58,5,40,1.08756,0.00221,0.0528455,0.000107386,0.0405613,0.00221,1.047,8.47746,0.26171,0.411927,0.0127167,-0.0584354,0.26171,8.5359,1.55051,0.02432,0.0753406,0.00118173,0.0441089,0.02432,1.5064,27.9322,0.852065,1.35725,0.0414026,-10.0629,0.852065,37.9951
corny6,corny,trial41,19.45,0.9106,5.72631,1.26036,49.5761,0.00405,0.55165,0.0293734,2.6319,67.29,33.42,2.51,8.65,80,0.9106,0.00405,0.0468175,0.000208226,-0.124993,0.00405,1.03559,5.72631,0.55165,0.294412,0.0283625,-3.00681,0.55165,8.73312,1.26036,0.0293734,0.0648,0.0015102,-0.197361,0.0293734,1.45772,49.5761,2.6319,2.5489,0.135316,14.785,2.6319,34.7911
corny7,corny,trial37,19.62,0.80311,9.36659,1.1606,39.6768,0.00056,0.86136,0.00124019,1.66046,67.12,34.34,2.58,8.98,79,0.80311,0.00056,0.0409332,2.85423e-05,-0.234199,0.00056,1.03731,9.36659,0.86136,0.4774,0.0439021,0.663143,0.86136,8.70345,1.1606,0.00124019,0.0591539,6.32105e-05,-0.304445,0.00124019,1.46504,39.6768,1.66046,2.02226,0.084631,4.40369,1.66046,35.2731
corny8,corny,trial39,19.64,0.95353,17.5404,1.28248,40.5717,0.00055,1.16007,0.00247059,0.0855221,68.3,34.7,2.6,8.86,80,0.95353,0.00055,0.0485504,2.80041e-05,-0.083981,0.00055,1.03751,17.5404,1.16007,0.893097,0.0590667,8.84046,1.16007,8.69996,1.28248,0.00247059,0.0652994,0.000125794,-0.183426,0.00247059,1.46591,40.5717,0.0855221,2.06577,0.00435449,5.24188,0.0855221,35.3298
corny9,corny,trial43,19.46,0.87658,18.0937,1.19382,36.4786,0.00082,0.89126,0.00304576,0.490926,65.47,37.09,2.78,9.25,80,0.87658,0.00082,0.0450452,4.21377e-05,-0.159114,0.00082,1.03569,18.0937,0.89126,0.929789,0.0457996,9.36232,0.89126,8.73137,1.19382,0.00304576,0.0613474,0.000156514,-0.264332,0.00304576,1.45815,36.4786,0.490926,1.87454,0.0252274,1.65916,0.490926,34.8194
drran1,drran,trial36,19.31,1.03259,18.0923,1.28482,22.4464,0.00037,0.42966,0.000634992,0.280957,62.11,25.88,3.11,8.27,40,1.03259,0.00037,0.0534744,1.91611e-05,-0.00159021,0.00037,1.03418,18.0923,0.42966,0.936941,0.0222506,9.33479,0.42966,8.75755,1.28482,0.000634992,0.0665365,3.28841e-05,-0.16687,0.000634992,1.45169,22.4464,0.280957,1.16242,0.0145498,-11.9477,0.280957,34.3941
drran2,drran,trial33,19.33,1.03454,11.7585,1.60777,14.3909,0.00014,0.27956,0.00103209,0.122893,55.37,23.07,5.08,5.54,40,1.03454,0.00014,0.0535199,7.24263e-06,0.000157924,0.00014,1.03438,11.7585,0.27956,0.608305,0.0144625,3.00447,0.27956,8.75406,1.60777,0.00103209,0.0831749,5.33932e-05,0.155218,0.00103209,1.45255,14.3909,0.122893,0.744485,0.00635763,-20.0599,0.122893,34.4508
drran3,drran,trial31,19.92,1.03891,4.23195,1.48127,19.1539,0.00026,0.11016,0.0032535,0.312643,65.07,20.74,4.14,9.04,40,1.03891,0.00026,0.0521541,1.30522e-05,-0.00142712,0.00026,1.04034,4.23195,0.11016,0.212447,0.00553012,-4.41914,0.11016,8.65109,1.48127,0.0032535,0.0743609,0.000163328,0.00330147,0.0032535,1.47797,19.1539,0.312643,0.961541,0.0156949,-16.9698,0.312643,36.1237
drran4,drran,trial29,19.92,1.03436,9.09563,1.33738,38.8737,0.00037,0.20901,0.000552093,0.104214,76.5,27.82,3.83,8.35,40,1.03436,0.00037,0.0519257,1.85743e-05,-0.00597712,0.00037,1.04034,9.09563,0.20901,0.456608,0.0104925,0.444543,0.20901,8.65109,1.33738,0.000552093,0.0671376,2.77155e-05,-0.140589,0.000552093,1.47797,38.8737,0.104214,1.95149,0.00523163,2.74996,0.104214,36.1237
drran5,drran,trial28,19.88,1.03733,4.96849,1.57749,13.3197,0.00053,0.13705,0.00322159,0.445487,55.75,23.23,5.11,5.58,40,1.03733,0.00053,0.0521796,2.666e-05,-0.00260339,0.00053,1.03993,4.96849,0.13705,0.249924,0.00689386,-3.68958,0.13705,8.65807,1.57749,0.00322159,0.0793506,0.000162052,0.101245,0.00322159,1.47625,13.3197,0.445487,0.670005,0.0224088,-22.6906,0.445487,36.0103
drran6,drran,trial34,19.24,1.04708,4.7661,1.51093,22.5338,0.00088,0.12009,0.00176844,0.241922,52.14,21.72,4.78,8.81,40,1.04708,0.00088,0.054422,4.5738e-05,0.0136063,0.00088,1.03347,4.7661,0.12009,0.247718,0.00624168,-4.00367,0.12009,8.76977,1.51093,0.00176844,0.0785307,9.19148e-05,0.0622556,0.00176844,1.44867,22.5338,0.241922,1.1712,0.0125739,-11.6618,0.241922,34.1956
drran7,drran,trial32,20.06,1.25129,8.17106,2.47064,48.5889,0.00215,0.20147,0.0182742,1.58499,60.57,29.89,4.11,8.1,40,1.25129,0.00215,0.0623774,0.000107178,0.20954,0.00215,1.04175,8.17106,0.20147,0.407331,0.0100434,-0.455593,0.20147,8.62665,2.47064,0.0182742,0.123163,0.000910977,0.98664,0.0182742,1.484,48.5889,1.58499,2.42218,0.0790125,12.0682,1.58499,36.5207
drran8,drran,trial35,19.32,0.98044,11.2213,1.28984,35.5889,0.00114,0.64617,0.00135928,0.222028,60.82,25.34,3.04,9.02,61.5445,0.98044,0.00114,0.0507474,5.90062e-05,-0.0538411,0.00114,1.03428,11.2213,0.64617,0.580811,0.0334457,2.46546,0.64617,8.75581,1.28984,0.00135928,0.0667619,7.03561e-05,-0.162281,0.00135928,1.45212,35.5889,0.222028,1.84208,0.0114921,1.16642,0.222028,34.4225
drran9,drran,trial30,19.34,1.04249,5.2013,1.50671,13.742,0.00021,0.12435,0.00221346,0.381997,55.21,23.01,5.06,5.52,40,1.04249,0.00021,0.0539033,1.08583e-05,0.00800699,0.00021,1.03448,5.2013,0.12435,0.26894,0.00642968,-3.55102,0.12435,8.75232,1.50671,0.00221346,0.0779064,0.00011445,0.0537276,0.00221346,1.45298,13.742,0.381997,0.710548,0.0197517,-20.7372,0.381997,34.4792
r2d2c1,r2d2c,trial13,19.38,0.99415,5.96517,1.53925,66.7716,0.00045,0.1459,0.0022092,0.170892,65.52,27.3,3.28,8.08,80,0.99415,0.00045,0.0512977,2.32198e-05,-0.0407367,0.00045,1.03489,5.96517,0.1459,0.3078,0.00752838,-2.78017,0.1459,8.74534,1.53925,0.0022092,0.0794247,0.000113994,0.0845445,0.0022092,1.45471,66.7716,0.170892,3.44539,0.00881796,32.179,0.170892,34.5926
r2d2c2,r2d2c,trial12,17.96,1.04107,5.62455,1.39074,31.3748,0.00336,0.1506,0.00273254,0.615643,53.91,22.46,2.7,10.78,40,1.04107,0.00336,0.057966,0.000187082,0.0205157,0.00336,1.02055,5.62455,0.1506,0.313171,0.0083853,-3.36862,0.1506,8.99317,1.39074,0.00273254,0.0774354,0.000152146,-0.00279247,0.00273254,1.39353,31.3748,0.615643,1.74693,0.0342786,0.808511,0.615643,30.5663
r2d2c3,r2d2c,trial16,18.63,1.33365,5.59153,1.91396,60.2513,0.00254,0.13816,0.00660615,0.861508,48.17,20.07,4.42,9.63,80,1.33365,0.00254,0.0715862,0.000136339,0.306333,0.00254,1.02732,5.59153,0.13816,0.300136,0.007416,-3.2847,0.13816,8.87623,1.91396,0.00660615,0.102735,0.000354597,0.491564,0.00660615,1.4224,60.2513,0.861508,3.2341,0.046243,27.7853,0.861508,32.466
r2d2c4,r2d2c,trial11,19.33,1.18468,6.443,1.71456,34.1969,0.00166,0.15283,0.00146933,0.0734378,45.19,30.12,4.14,9.04,80,1.18468,0.00166,0.0612871,8.58769e-05,0.150298,0.00166,1.03438,6.443,0.15283,0.333316,0.00790636,-2.31106,0.15283,8.75406,1.71456,0.00146933,0.0886994,7.60129e-05,0.262008,0.00146933,1.45255,34.1969,0.0734378,1.76911,0.00379916,-0.253934,0.0734378,34.4508
r2d2c5,r2d2c,trial18,23.47,1.15155,6.70613,1.78833,44.1354,0.00087,0.1318,0.00405675,0.407019,60.14,25.06,5.51,6.01,80,1.15155,0.00087,0.0490648,3.70686e-05,0.0753817,0.00087,1.07617,6.70613,0.1318,0.285732,0.00561568,-1.32536,0.1318,8.03149,1.78833,0.00405675,0.0761964,0.000172848,0.157429,0.00405675,1.6309,44.1354,0.407019,1.8805,0.0173421,-2.05413,0.407019,46.1895
r2d2c6,r2d2c,trial14,19.11,1.05485,4.06643,1.40424,16.3632,0.00092,0.0983,0.00277632,0.17716,48.95,20.4,4.49,9.79,40,1.05485,0.00092,0.0551988,4.81423e-05,0.0226884,0.00092,1.03216,4.06643,0.0983,0.212791,0.0051439,-4.72603,0.0983,8.79246,1.40424,0.00277632,0.0734819,0.000145281,-0.038834,0.00277632,1.44307,16.3632,0.17716,0.856264,0.00927054,-17.4638,0.17716,33.827
r2d2c7,r2d2c,trial15,18.51,0.94838,12.1664,1.34505,42.0182,0.00018,0.3006,0.00159583,0.0778279,52.33,34.89,2.62,10.47,40,0.94838,0.00018,0.0512361,9.72447e-06,-0.0777256,0.00018,1.02611,12.1664,0.3006,0.657287,0.0162399,3.2692,0.3006,8.89718,1.34505,0.00159583,0.0726661,8.62145e-05,-0.0721763,0.00159583,1.41723,42.0182,0.0778279,2.27003,0.00420464,9.89242,0.0778279,32.1258
r2d2c8,r2d2c,trial17,19.98,1.07043,7.8926,1.60061,53.7257,0.00247,0.18176,0.00165336,0.873032,74.05,26.93,3.7,8.08,80,1.07043,0.00247,0.0535751,0.000123624,0.0294873,0.00247,1.04094,7.8926,0.18176,0.395025,0.0090971,-0.748015,0.18176,8.64062,1.60061,0.00165336,0.0801106,8.27508e-05,0.120057,0.00165336,1.48055,53.7257,0.873032,2.68897,0.0436953,17.4318,0.873032,36.2939
r2d2c9,r2d2c,trial10,17.91,1.05299,5.84132,1.55639,31.0261,0.00077,0.14923,0.00246895,0.176743,52.67,21.95,2.63,10.53,80,1.05299,0.00077,0.0587934,4.29927e-05,0.0329404,0.00077,1.02005,5.84132,0.14923,0.326149,0.00833222,-3.16058,0.14923,9.0019,1.55639,0.00246895,0.0869006,0.000137853,0.165012,0.00246895,1.39138,31.0261,0.176743,1.73233,0.0098684,0.601582,0.176743,30.4245
6lhxfy,seed,6lhxfy,18.5,0.89308,13.9285,1.12807,78.0172,0.00041,0.34529,0.00188738,0.514607,68.08,28.72,2.55,9.24,77.4,0.89308,0.00041,0.0482746,2.21622e-05,-0.132925,0.00041,1.026,13.9285,0.34529,0.75289,0.0186643,5.02954,0.34529,8.89892,1.12807,0.00188738,0.0609768,0.000102021,-0.288725,0.00188738,1.4168,78.0172,0.514607,4.21715,0.0278166,45.9198,0.514607,32.0974
6nheas,seed,6nheas,21.73,0.99701,13.0704,1.69572,49.8612,0.00032,0.27512,0.000750291,0.150041,65.99,37.89,4.23,6.74,53,0.99701,0.00032,0.0458817,1.47262e-05,-0.061596,0.00032,1.05861,13.0704,0.27512,0.601489,0.0126608,4.73518,0.27512,8.33518,1.69572,0.000750291,0.0780359,3.45279e-05,0.139777,0.000750291,1.55594,49.8612,0.150041,2.29458,0.00690479,8.60532,0.150041,41.2559
9hhbkp,seed,9hhbkp,21.62,1.01834,6.94742,1.5247,55.389,0.00017,0.14748,0.000617692,0.19706,76.16,27.3,4.58,6.7,59.8,1.01834,0.00017,0.0471018,7.86309e-06,-0.0391557,0.00017,1.0575,6.94742,0.14748,0.321342,0.00682146,-1.40696,0.14748,8.35438,1.5247,0.000617692,0.0705227,2.85704e-05,-0.0265039,0.000617692,1.5512,55.389,0.19706,2.56193,0.00911471,14.445,0.19706,40.944
ajhby6,seed,ajhby6,20.53,1.01266,6.09974,1.54285,60.8607,0.00038,0.13724,0.00111805,0.25474,66.53,26.77,4.39,7.63,44.5,1.01266,0.00038,0.0493259,1.85095e-05,-0.033834,0.00038,1.04649,6.09974,0.13724,0.297113,0.00668485,-2.44488,0.13724,8.54462,1.54285,0.00111805,0.075151,5.44593e-05,0.0386029,0.00111805,1.50425,60.8607,0.25474,2.96448,0.0124082,23.0073,0.25474,37.8534
autv5r,seed,autv5r,22.04,1.04043,8.83094,1.36777,71.6162,0.00034,0.18508,0.00197367,0.191305,93.5,36.44,3.67,6.61,47.7,1.04043,0.00034,0.0472064,1.54265e-05,-0.0213049,0.00034,1.06173,8.83094,0.18508,0.400678,0.00839746,0.549863,0.18508,8.28108,1.36777,0.00197367,0.0620585,8.95495e-05,-0.201527,0.00197367,1.5693,71.6162,0.191305,3.24937,0.0086799,29.4813,0.191305,42.1349
bag26v,seed,bag26v,21.42,1.06162,7.71451,1.45716,40.7098,0.00051,0.16466,0.00136728,0.118492,104.86,30.17,3.32,6.45,63.8,1.06162,0.00051,0.0495621,2.38095e-05,0.00614295,0.00051,1.05548,7.71451,0.16466,0.360155,0.00768721,-0.674778,0.16466,8.38929,1.45716,0.00136728,0.068028,6.38319e-05,-0.085428,0.00136728,1.54259,40.7098,0.118492,1.90055,0.00553184,0.332909,0.118492,40.3769
bpx68c,seed,bpx68c,20.23,1.01107,6.18044,1.2973,49.0477,0.00023,0.13997,0.000480613,0.430479,80.77,28.85,3.46,6.92,60,1.01107,0.00023,0.0499787,1.13693e-05,-0.032396,0.00023,1.04347,6.18044,0.13997,0.305509,0.00691893,-2.41654,0.13997,8.59698,1.2973,0.000480613,0.0641275,2.37574e-05,-0.194023,0.000480613,1.49132,49.0477,0.430479,2.4245,0.0212792,12.045,0.430479,37.0027
nvxsrv,seed,nvxsrv,20.66,1.02755,8.20205,1.37688,38.2645,0.00044,0.18474,0.0010737,0.487586,85.68,22.72,3.7,7.64,70.4,1.02755,0.00044,0.0497362,2.12972e-05,-0.0202562,0.00044,1.04781,8.20205,0.18474,0.397001,0.00894192,-0.319883,0.18474,8.52193,1.37688,0.0010737,0.0666447,5.197e-05,-0.132967,0.0010737,1.50985,38.2645,0.487586,1.85211,0.0236005,0.042539,0.487586,38.222

File: analysis/cv-signal-audit/data/payload-objectives.csv
print_id,batch,tavg10ms_mean,tavg10ms_sem,n_drops,late_avg3ms_g_mean,late_avg3ms_g_sem
2dran1,2dran,1.29359,0.000593645,18,39.8993,0.999901
2dran2,2dran,1.55121,0.00388542,18,6.60628,0.216359
2dran3,2dran,1.3722,0.00290071,18,11.0723,0.792679
2dran4,2dran,1.45192,0.00183143,18,40.8824,0.552123
2dran5,2dran,1.53998,0.00208574,18,8.64075,0.345913
2dran6,2dran,1.46511,0.0127513,18,7.93333,0.405131
2dran7,2dran,1.57878,0.000969307,18,37.1349,0.364979
2dran8,2dran,1.34324,0.000824352,18,62.2364,0.924778
2dran9,2dran,1.54105,0.00232194,18,14.2241,0.271306
corny1,corny,1.31584,0.00527464,18,33.3515,1.14414
corny2,corny,1.62795,0.002096,18,23.6754,0.435915
corny3,corny,1.37701,0.00336231,18,30.9442,0.662865
corny4,corny,1.38998,0.00132449,18,24.7244,0.369001
corny5,corny,1.55051,0.02432,18,27.9322,0.852065
corny6,corny,1.26036,0.0293734,18,49.5761,2.6319
corny7,corny,1.1606,0.00124019,18,39.6768,1.66046
corny8,corny,1.28248,0.00247059,18,40.5717,0.0855221
corny9,corny,1.19382,0.00304576,18,36.4786,0.490926
drran1,drran,1.28482,0.000634992,18,22.4464,0.280957
drran2,drran,1.60777,0.00103209,18,14.3909,0.122893
drran3,drran,1.48127,0.0032535,18,19.1539,0.312643
drran4,drran,1.33738,0.000552093,18,38.8737,0.104214
drran5,drran,1.57749,0.00322159,18,13.3197,0.445487
drran6,drran,1.51093,0.00176844,18,22.5338,0.241922
drran7,drran,2.47064,0.0182742,18,48.5889,1.58499
drran8,drran,1.28984,0.00135928,18,35.5889,0.222028
drran9,drran,1.50671,0.00221346,18,13.742,0.381997
r2d2c1,r2d2c,1.53925,0.0022092,19,66.7716,0.170892
r2d2c2,r2d2c,1.39074,0.00273254,19,31.3748,0.615643
r2d2c3,r2d2c,1.91396,0.00660615,19,60.2513,0.861508
r2d2c4,r2d2c,1.71456,0.00146933,19,34.1969,0.0734378
r2d2c5,r2d2c,1.78833,0.00405675,19,44.1354,0.407019
r2d2c6,r2d2c,1.40424,0.00277632,19,16.3632,0.17716
r2d2c7,r2d2c,1.34505,0.00159583,19,42.0182,0.0778279
r2d2c8,r2d2c,1.60061,0.00165336,20,53.7257,0.873032
r2d2c9,r2d2c,1.55639,0.00246895,19,31.0261,0.176743
6lhxfy,seed,1.12807,0.00188738,99,78.0172,0.514607
6nheas,seed,1.69572,0.000750291,99,49.8612,0.150041
9hhbkp,seed,1.5247,0.000617692,99,55.389,0.19706
ajhby6,seed,1.54285,0.00111805,99,60.8607,0.25474
amdjwm,seed,1.23004,0.000819581,99,28.4023,0.189141
autv5r,seed,1.36777,0.00197367,101,71.6162,0.191305
bag26v,seed,1.45716,0.00136728,99,40.7098,0.118492
bpx68c,seed,1.2973,0.000480613,99,49.0477,0.430479
nvxsrv,seed,1.37688,0.0010737,99,38.2645,0.487586
