Repository: vertical-cloud-lab/tensegrity-optimization

# Bayesian optimization of 3D-printed tensegrity structures for energy absorption

We print tensegrity-inspired structures in one piece from rigid PLA and flexible TPU on a dual-nozzle 3D printer, drop-test them on an instrumented drop tower, and let a Bayesian optimizer choose the next batch of designs. The paper, its figures, Marcus Madsen's IDETC-CIE 2026 talk, the videos, and the TMS 2027 abstracts are all on the project page:
*Left: a T<sub>3</sub> prism printing on the Bambu Lab H2D, PLA struts and TPU tendons in one job (timelapse). Right: a prism dropped on the drop-tower carriage, filmed at 959 frames per second and shown 32 times slower than real time.*

The journal manuscript is drafted on [PR #76](https://github.com/vertical-cloud-lab/tensegrity-optimization/pull/76), and the talk's slides and clips are on [PR #84](https://github.com/vertical-cloud-lab/tensegrity-optimization/pull/84). Most of the working material sits on open pull requests rather than on `main`; see the [issues](https://github.com/vertical-cloud-lab/tensegrity-optimization/issues) and [pull requests](https://github.com/vertical-cloud-lab/tensegrity-optimization/pulls). The page's source is [`docs/index.html`](docs/index.html).

## Citation

Until the paper is out, please cite the repository:

```bibtex
@misc{madsen2026tensegrity,
  title        = {Experiment-Driven Bayesian Optimization of the Impact
                  Response of Multi-Material {3D}-Printed
                  Tensegrity-Inspired Structures},
  author       = {Madsen, Marcus E.

# Payload-protection metrics: time-averaged acceleration on the real campaign waveforms

**Question (PR #111, sgbaird, 2026-09-23):** what if the objective were the
maximum acceleration beyond the initial shock wave, taken over a
time-averaging window (or another noise filter), in the spirit of the
difference between the shock wave in a car crash and the slower
deceleration a person's internal organs feel, which is the framing Jeff
Hill has used for this rig all along? Does that get us closer to payload
protection (an egg drop, issue #46), and should the geometry move from
the T3 prism to the superball?

**Short answer: the proposed metric was computable on the actual campaign
record, so it is computed here rather than proposed.** Every per-drop
waveform of the campaign lives on the lab's public Box share; this audit
pulled 1,641 captures covering all 45 measured articles (updated
2026-09-24: the seed sessions are now ingested in full, 911 captures,
instead of their first ~26 signals), reproduced the campaign pipeline bit
for bit as a control, and then scored the windowed metrics. The user's
instinct is vindicated in a specific, measurable way: **a 10 ms
moving-average dose ranks the designs with print-to-print reliability
+0.93 where the campaign's t180 peak ratio manages +0.08**, while
measuring the same attenuation physics (rho +0.72 against t180, +0.60
against cable diameter). The organ-timescale metric is not a softer
version of the objective; on this rig it is the better-measured version
of it.

Everything is produced by three deterministic scripts:
[`fetch_campaign_waveforms.py`](fetch_campaign_waveforms.py) (Box
enumeration + selective download),
[`compute_drop_metrics.py`](compute_drop_metrics.py) (per-capture legacy
reproduction + new metrics), and
[`payload_metric_audit.py`](payload_metric_audit.py) (aggregation,
statistics, figures). Inputs and their provenance:
[`data/README.md`](data/README.md). All numbers:
[`metrics.json`](metrics.json) and [`tables/`](tables/).

## 0. Definitions

The bench pipeline already speaks crash-test language: `t180` and `t1000`
are peak ratios of top-vertex to base acceleration after SAE J211 channel
frequency class (CFC) low-pass filters (CFC-180 = 300 Hz, CFC-1000 =
1650 Hz Butterworth, zero phase). The new columns extend that family to
crash-test *dose* metrics, computed per drop on the CFC-1000-filtered
top-vertex tri-axis resultant (output) and base channel (input):

- `out_avg{W}ms_g`, `in_avg{W}ms_g`, `tavg{W}ms`: maximum over the record
  of the W-millisecond moving average, and the out/in ratio, for W in
  {1, 3, 5, 10, 15, 36}. W = 3 ms matches the automotive chest-clip
  timescale; W = 36 ms the HIC36 timescale. This is the "time-averaged
  max acceleration" from the trigger comment.
- `out_clip3ms_g`: the classic 3 ms clip (highest level sustained
  continuously for 3 ms).
- `hic15`, `hic36`: the Head Injury Criterion functional,
  max over windows of (t2 - t1) times (mean a)^2.5 (a in g). Reported as
  a functional only; no injury limit is claimed for a 20 g structure.
- `srs{f}_out_g`, `srs{f}_in_g`, `srs{f}_ratio`: maximax shock response
  spectrum (SRS), i.e. the peak response of a single-degree-of-freedom
  (SDOF) oscillator at natural frequency f (30 to 1000 Hz, Q = 10)
  riding the measured signal; the input-conditioned output SRS is
  exactly what the PR #97 metrics primer recommended as the replacement
  for T.

File: analysis/payload-protection-metrics/tables/metric_ladder.csv
metric,design_span_pct,median_within_cv_pct,span_over_cv,reprint_rho_9pairs,rho_vs_t180,p_vs_t180,rho_vs_cable_d,rho_vs_tierB_t180
out_raw_g,494.79,2.454,201.6,0.2,0.56,0.001,0.15,0.152
out_1000_g,150.7,1.626,92.7,0.267,0.708,0.0005,0.421,0.213
out_180_g,54.4,0.822,66.2,0.033,0.783,0.0005,0.549,0.302
out_cfc60_g,25.2,0.444,56.8,0.083,0.813,0.0005,0.761,0.225
out_avg1ms_g,91.11,1.253,72.7,0.117,0.684,0.0005,0.403,0.243
out_avg3ms_g,62.89,0.598,105.1,0.417,0.803,0.0005,0.686,0.293
out_avg5ms_g,60.8,0.684,88.8,0.733,0.813,0.0005,0.752,0.183
out_avg10ms_g,60.19,0.766,78.6,0.867,0.682,0.0005,0.645,0.043
out_avg15ms_g,50.62,0.927,54.6,0.117,0.524,0.002,0.389,-0.011
out_avg36ms_g,39.83,1.183,33.7,0.283,0.187,0.2799,-0.11,0.043
out_clip3ms_g,118.35,2.98,39.7,0.717,0.007,0.9695,0.226,0.024
hic15_out,216.88,2.156,100.6,0.2,0.795,0.0005,0.56,0.323
hic36_out,216.88,2.156,100.6,0.2,0.795,0.0005,0.56,0.323
late_avg3ms_g,177.26,6.304,28.1,0.583,-0.36,0.0415,-0.425,-0.17
late_avg10ms_g,143.82,4.142,34.7,0.65,-0.446,0.009,-0.521,-0.175
srs30_out_g,24.08,0.402,59.9,0.333,0.4,0.0205,0.288,0.059
srs60_out_g,28.69,0.378,75.9,0.083,0.767,0.0005,0.804,0.193
srs120_out_g,46.25,0.519,89.2,0.233,0.723,0.0005,0.68,0.24
srs250_out_g,80.25,1.191,67.4,0.1,0.638,0.0005,0.451,0.181
srs520_out_g,170.58,2.307,73.9,0.3,0.67,0.0005,0.45,0.206
srs1000_out_g,168.58,2.908,58.0,0.017,0.581,0.0005,0.249,-0.011
t1000,142.12,1.294,109.8,0.533,0.828,0.0005,0.47,0.287
t180,51.17,0.319,160.4,0.083,1.0,0.0005,0.716,0.369
t60,23.79,0.229,103.8,0.683,0.893,0.0005,0.849,0.237
tavg1ms,86.74,0.51,170.2,0.05,0.944,0.0005,0.603,0.334
tavg3ms,60.4,0.342,176.8,0.717,0.85,0.0005,0.733,0.279
tavg5ms,61.03,0.497,122.8,0.8,0.826,0.0005,0.744,0.205
tavg10ms,60.38,0.639,94.5,0.933,0.698,0.0005,0.592,0.043
tavg15ms,50.78,0.812,62.5,0.1,0.535,0.001,0.364,0.015
tavg36ms,40.31,1.248,32.3,0.117,0.192,0.2729,-0.152,0.049
hic15_ratio,206.81,0.882,234.5,0.4,0.936,0.0005,0.663,0.363
srs30_ratio,23.47,0.315,74.5,0.517,0.402,0.0155,0.272,-0.012
srs60_ratio,27.22,0.239,113.8,0.883,0.825,0.0005,0.835,0.169
srs120_ratio,43.82,0.266,164.8,0.5,0.85,0.0005,0.806,0.275
srs250_ratio,75.18,0.334,224.8,0.033,0.868,0.0005,0.643,0.277
srs520_ratio,168.47,1.04,162.0,-0.1,0.796,0.0005,0.498,0.282
srs1000_ratio,154.16,2.925,52.7,-0.033,0.649,0.0005,0.321,0.035
e_rebound,166.71,2.746,60.7,-0.183,-0.307,0.0715,-0.258,-0.461
t_second_ms,164.03,1.821,90.1,-0.133,-0.29,0.0875,-0.248,-0.44
