Repository: vertical-cloud-lab/tensegrity-optimization

# Bayesian optimization of 3D-printed tensegrity structures for energy absorption

We print tensegrity-inspired structures in one piece from rigid PLA and flexible TPU on a dual-nozzle 3D printer, drop-test them on an instrumented drop tower, and let a Bayesian optimizer choose the next batch of designs. The paper, its figures, Marcus Madsen's IDETC-CIE 2026 talk, the videos, and the TMS 2027 abstracts are all on the project page:
*Left: a T<sub>3</sub> prism printing on the Bambu Lab H2D, PLA struts and TPU tendons in one job (timelapse). Right: a prism dropped on the drop-tower carriage, filmed at 959 frames per second and shown 32 times slower than real time.*

The journal manuscript is drafted on [PR #76](https://github.com/vertical-cloud-lab/tensegrity-optimization/pull/76), and the talk's slides and clips are on [PR #84](https://github.com/vertical-cloud-lab/tensegrity-optimization/pull/84). Most of the working material sits on open pull requests rather than on `main`; see the [issues](https://github.com/vertical-cloud-lab/tensegrity-optimization/issues) and [pull requests](https://github.com/vertical-cloud-lab/tensegrity-optimization/pulls). The page's source is [`docs/index.html`](docs/index.html).

## Citation

Until the paper is out, please cite the repository:

```bibtex
@misc{madsen2026tensegrity,
  title        = {Experiment-Driven Bayesian Optimization of the Impact
                  Response of Multi-Material {3D}-Printed
                  Tensegrity-Inspired Structures},
  author       = {Madsen, Marcus E.

# Payload-protection metrics: time-averaged acceleration on the real campaign waveforms

**Question (PR #111, sgbaird, 2026-09-23):** what if the objective were the
maximum acceleration beyond the initial shock wave, taken over a
time-averaging window (or another noise filter), in the spirit of the
difference between the shock wave in a car crash and the slower
deceleration a person's internal organs feel, which is the framing Jeff
Hill has used for this rig all along? Does that get us closer to payload
protection (an egg drop, issue #46), and should the geometry move from
the T3 prism to the superball?

**Short answer: the proposed metric was computable on the actual campaign
record, so it is computed here rather than proposed.** Every per-drop
waveform of the campaign lives on the lab's public Box share; this audit
pulled 1,641 captures covering all 45 measured articles (updated
2026-09-24: the seed sessions are now ingested in full, 911 captures,
instead of their first ~26 signals), reproduced the campaign pipeline bit
for bit as a control, and then scored the windowed metrics. The user's
instinct is vindicated in a specific, measurable way: **a 10 ms
moving-average dose ranks the designs with print-to-print reliability
+0.93 where the campaign's t180 peak ratio manages +0.08**, while
measuring the same attenuation physics (rho +0.72 against t180, +0.60
against cable diameter). The organ-timescale metric is not a softer
version of the objective; on this rig it is the better-measured version
of it.

Everything is produced by three deterministic scripts:
[`fetch_campaign_waveforms.py`](fetch_campaign_waveforms.py) (Box
enumeration + selective download),
[`compute_drop_metrics.py`](compute_drop_metrics.py) (per-capture legacy
reproduction + new metrics), and
[`payload_metric_audit.py`](payload_metric_audit.py) (aggregation,
statistics, figures). Inputs and their provenance:
[`data/README.md`](data/README.md). All numbers:
[`metrics.json`](metrics.json) and [`tables/`](tables/).

## 0. Definitions

The bench pipeline already speaks crash-test language: `t180` and `t1000`
are peak ratios of top-vertex to base acceleration after SAE J211 channel
frequency class (CFC) low-pass filters (CFC-180 = 300 Hz, CFC-1000 =
1650 Hz Butterworth, zero phase). The new columns extend that family to
crash-test *dose* metrics, computed per drop on the CFC-1000-filtered
top-vertex tri-axis resultant (output) and base channel (input):

- `out_avg{W}ms_g`, `in_avg{W}ms_g`, `tavg{W}ms`: maximum over the record
  of the W-millisecond moving average, and the out/in ratio, for W in
  {1, 3, 5, 10, 15, 36}. W = 3 ms matches the automotive chest-clip
  timescale; W = 36 ms the HIC36 timescale. This is the "time-averaged
  max acceleration" from the trigger comment.
- `out_clip3ms_g`: the classic 3 ms clip (highest level sustained
  continuously for 3 ms).
- `hic15`, `hic36`: the Head Injury Criterion functional,
  max over windows of (t2 - t1) times (mean a)^2.5 (a in g). Reported as
  a functional only; no injury limit is claimed for a 20 g structure.
- `srs{f}_out_g`, `srs{f}_in_g`, `srs{f}_ratio`: maximax shock response
  spectrum (SRS), i.e. the peak response of a single-degree-of-freedom
  (SDOF) oscillator at natural frequency f (30 to 1000 Hz, Q = 10)
  riding the measured signal; the input-conditioned output SRS is
  exactly what the PR #97 metrics primer recommended as the replacement
  for T.

File: analysis/payload-protection-metrics/tables/design_metrics.csv
design_key,e_rebound_mean,fn_hz_mean,hic15_in_mean,hic15_out_mean,hic15_ratio_mean,hic36_in_mean,hic36_out_mean,in_1000_g_mean,in_180_g_mean,in_avg10ms_g_mean,in_avg15ms_g_mean,in_avg1ms_g_mean,in_avg36ms_g_mean,in_avg3ms_g_mean,in_avg5ms_g_mean,in_cfc60_g_mean,in_clip3ms_g_mean,in_dv_ms_mean,in_raw_g_mean,in_width_ms_mean,late_avg10ms_g_mean,late_avg3ms_g_mean,out_1000_g_mean,out_180_g_mean,out_avg10ms_g_mean,out_avg15ms_g_mean,out_avg1ms_g_mean,out_avg36ms_g_mean,out_avg3ms_g_mean,out_avg5ms_g_mean,out_cfc60_g_mean,out_clip3ms_g_mean,out_raw_g_mean,ring_r2_mean,second_rel_db_mean,srs1000_in_g_mean,srs1000_out_g_mean,srs1000_ratio_mean,srs120_in_g_mean,srs120_out_g_mean,srs120_ratio_mean,srs250_in_g_mean,srs250_out_g_mean,srs250_ratio_mean,srs30_in_g_mean,srs30_out_g_mean,srs30_ratio_mean,srs520_in_g_mean,srs520_out_g_mean,srs520_ratio_mean,srs60_in_g_mean,srs60_out_g_mean,srs60_ratio_mean,t1000_mean,t180_mean,t60_mean,t_at_out_avg10_ms_mean,t_late_ms_mean,t_second_ms_mean,tavg10ms_mean,tavg15ms_mean,tavg1ms_mean,tavg36ms_mean,tavg3ms_mean,tavg5ms_mean,zeta_pct_mean,batch,mass_g,nom_R_mm,nom_H_mm,nom_twist_deg,nom_strut_d_mm,nom_cable_d_mm,tierB_t180,tierC_t180,n_prints
6lhxfy,0.050376221548244775,366.8686038610179,1327.724965878725,998.642027790863,0.7523131551248703,1327.724965878725,998.642027790863,275.86076759219105,224.01245885825833,56.855042623727925,38.531845975202025,254.80190839656646,16.439871564411376,169.97532460067364,111.09965481831412,112.4277051721793,47.259795720999136,5.3720484060381635,284.3965575887879,2.4204363636363637,34.13141261607023,78.01724109754292,251.64234009577655,200.0408277395844,64.13890570585352,50.86415359644964,228.86596313883186,30.8029688046588,153.85433757060696,102.4620867162085,100.10211111528322,54.766116759795764,258.2526284231356,0.8592731151777678,-9.361037579158838,314.65942122785117,375.49265779708725,1.195479324087252,317.5379271299135,273.58051439561234,0.8615869294413727,401.7597923679712,345.10376252188973,0.859145662545269,97.72863284098239,85.02562733696917,0.8700204069369837,309.59624370225373,275.91823216851344,0.8918553140141815,186.62470159297027,160.4711505344081,0.8598467909629766,0.9126730324377276,0.893077787784386,0.8903669443430934,3.452929292929376,80.31797979798174,55.17858585858719,1.1280740034196355,1.3200265838888878,0.8983765893205011,1.8738703846928209,0.905161729888915,0.9222300202172338,10.300542628818008,seed,18.5,33.7842,80.0836,77.408,10.8717,3.0003,0.5118104558928994,0.7515981425516903,1
6nheas,0.04024595001913866,321.99195771799134,1370.4706214846753,1413.409942904371,1.0313940558574435,1370.4706214846753,1413.409942904371,279.94478786360463,227.02267034032064,56.14688730496992,38.17688365733183,258.7152185840461,16.267902553127875,171.77782142817043,110.83669578269642,112.3170432447097,46.97644394607587,5.259208770534627,284.0772555818182,2.4029898989898992,31.11122952069771,49.86124976802652,278.8976341699586,226.34077340065016,95.20992134223715,75.76388553958544,263.4748552270177,38.16252616567526,171.9891450207947,136.2726592775364,108.92105471484487,51.90379903820049,284.23126678221894,0.9018539842206076,1.8101173603607679,330.25567922713674,323.30283391859444,0.9790358436651476,320.98612601664416,305.4135608213784,0.9514914439560318,405.05030319846213,397.5852847093617,0.9815997160668974,96.45647542934665,103.75292563180481,1.0756478536233798,312.37836022552597,307.8177346686789,0.9854650711852956,186.12938267722683,178.66139977613392,0.9598793069864027,0.9963143640828661,0.9970082901461371,0.9697655104613883,3.488686868686953,43.97757575757682,43.16525252525357,1.6957234220171569,1.9845421083122696,1.018429044406129,2.3459059580561963,1.00123517643831,1.2294879970343917,19.309100372688224,seed,21.73,36.3001,63.2297,52.994,6.4571,4.055,0.4312019049536192,0.8151722513481122,1
9hhbkp,0.02150119156483103,345.49308742632525,1434.3455198021018,1621.9740879421165,1.1307803109000636,1434.3455198021018,1621.9740879421165,291.9200613950437,231.8301559254594,57.152285009822975,38.651970996077694,267.60136862055487,16.480065445546735,173.34099815914954,111.7168332902564,113.81537976524288,43.50734165257009,5.450579779777187,296.6958173360606,2.3628444444444447,25.132626543454577,55.38896731213143,300.21194535000683,236.08335351096358,87.1407596198867,64.56863275225973,276.30285963163453,37.00919137179009,190.341781668446,132.54085518544423,116.99831479430146,73.39153181381,319.3232522763213,0.8710130849598979,2.711932524473215,345.104203930519,364.6817233451755,1.0572587331890937,324.81539849631616,327.89038631976183,1.0094688853950675,418.5771794188648,426.1023011227746,1.0179807469574438,98.4813627899126,102.62251621362884,1.0420538851770957,335.81118577660055,349.9923845593487,1.0420684693916586,188.3936456765574,192.76112210369348,1.0231867724411527,1.0282110110242726,1.0183360091957674,1.0279691378209481,3.443838383838467,24.951717171717775,23.898181818182394,1.5247004775165451,1.6704985811843902,1.0325001281976434,2.2456928868604704,1.098062452375889,1.1863926110072065,9.508006688920442,seed,21.62,32.1266,89.6262,59.7792,7.8831,5.3902,0.7651974925314707,0.8315948648226167,1
ajhby6,0.019880027970641923,360.9505751596749,1425.5159998372383,1546.8338185524162,1.08518010567311,1425.5159998372383,1546.8338185524162,281.98555508235364,230.15795342146197,56.65692131490728,38.72116602422189,261.6792451183144,16.865590660682923,173.74671531184555,111.32404503822853,113.22808890653823,43.63663705947267,5.233509642825022,292.25419716262627,2.386408080808081,28.539544234391695,60.8607185690137,291.55373468595343,233.06836628279657,87.41343436791847,63.81382025918642,268.4017931479483,38.04512121719797,184.79407070778197,129.39400516383523,116.70053298426035,76.11491082221234,308.62308068314314,0.15121684067792482,5.170367718917405,336.7045127725572,374.05909098575194,1.111234137806231,324.5855646218013,327.6898570987718,1.0095771984160737,414.3566902311805,417.9667060132301,1.0087265082899346,96.8235268852532,99.92908327870559,1.0320766389622407,321.9289241967423,321.72271003728747,0.9992948771253307,187.34988473305907,192.77485439623578,1.0289584121727815,1.033838441295097,1.0126577598225033,1.030671447707308,3.2456565656566436,22.198383838384373,21.214545454545966,1.5428539353137392,1.648011126834151,1.0257122238786116,2.255760187458849,1.0635942077211555,1.1623140827496459,2.048954541464139,seed,20.53,30.1066,74.8199,44.4573,8.5803,4.9377,0.4824977211382616,0.8541811680487453,1
autv5r,0.026809568094695816,389.3449163827166,1296.9980063067492,1459.7944547743982,1.1254656985617018,1296.9980063067492,1459.7944547743982,270.1465379149105,221.94400554421162,56.14710729650821,38.083657016093184,250.30335789189797,16.4009498145357,170.19236649183102,109.85732893380884,111.39609139251391,48.32108866258094,5.337817923461658,294.7269976965346,2.4409346534653467,36.92368559712564,71.61618153528632,306.95279275938725,230.91710475353838,76.79711646428572,58.50099919001861,266.9088141124423,41.21515368109394,175.78810363895226,117.74495177696117,109.80669227241478,51.1944577618371,355.93003838273444,0.7533049493973837,4.759013729814595,324.99658358525255,392.87682561520063,1.2107638723099468,316.4490947769534,310.4585786668855,0.981094747099545,396.83679035915185,399.09325240501283,1.0056829940972682,96.77772770579739,95.33754488562147,0.9851460534270998,292.16438292352564,294.34157210172816,1.007397238404908,184.78561927942266,175.81988662341942,0.9515059183708539,1.1362007153698894,1.0404303364999212,0.985753035616388,3.2920792079208714,30.167524752475977,29.166138613862092,1.3677701123909396,1.536111460358145,1.0663448757173235,2.513263710846271,1.0328827805412863,1.0717325431287892,6.233488870012243,seed,22.04,38.9665,99.995,47.6915,7.0737,3.9241,0.6598318193002279,0.7976288517623484,1
bag26v,0.02409812693945123,339.73285397369284,1113.3474589157015,1373.5060453618273,1.2338828257618328,1113.3474589157015,1373.5060453618273,233.05047739078293,204.84807282912294,53.17713613579752,36.197018087626105,222.39619097262693,15.73873368413977,164.07319559485114,104.96177789978799,105.68845171046628,52.792202957303765,5.030191859399339,274.5487883542626,2.556848484848485,26.234056238218788,40.70976985642681,289.2437495810515,217.46175225391914,77.485740377319,57.09618680532612,249.4519684099436,37.497728228992315,178.87753525133368,126.44628331281098,105.80204989510952,72.99244443216436,400.43811519505726,0.5624079531865414,0.8664259008694292,291.71643995558463,454.62494524664027,1.559128853837263,299.83628182833246,301.79267359402786,1.0065517907332635,365.3489660289864,384.65831453262496,1.0529106509816606,91.56476678580185,89.83152752493866,0.981087848674205,270.33966612241767,318.2727338932377,1.1773504681431983,175.56978685301522,172.09394639502156,0.9802145257259677,1.24170361731896,1.0616197738255833,1.0010886104189316,3.6943434343435233,25.501010101010717,24.72181818181878,1.4571591148509422,1.5774082545418164,1.1217996340964456,2.382546203188827,1.0902552561621388,1.2047191655234313,7.96983170692144,seed,21.42,29.0207,100.8663,63.7624,6.199,3.1969,0.9491557462897928,0.6817532527219047,1
bpx68c,0.020441750968265678,423.3708179972863,1129.577077160331,1183.2498308816168,1.0474342569964514,1129.577077160331,1183.2498308816168,242.964457012833,208.24516282501168,56.152184069461896,38.159221822266154,228.40781704604083,16.503166903346997,164.8314500542329,109.42732068858406,109.29951059615867,56.9365736727643,5.301694173138132,252.6094378069697,2.5694949494949495,27.177610850074327,49.04769728956104,259.13248928628576,210.55288594060693,72.84619493867767,60.80057878582257,233.17038578375715,37.99863157711778,168.14291392677217,114.05637646793095,108.331893156509,62.43483656365738,282.35988092523604,0.366023772092599,6.301013829653036,282.85380850095834,332.4207455137715,1.1769483506640086,303.5900838210276,295.5175979092267,0.9734041950472304,367.3855943111962,361.93553976552107,0.9851516966621982,96.36369612341512,97.56465249429031,1.012464088043335,267.11076418745074,265.7625028029478,0.9949151332401693,182.4809161276368,177.501576376435,0.9727132726274919,1.0665486364173138,1.0110716632234338,0.9911462854536346,3.364444444444526,23.195555555556115,22.101212121212654,1.2973043204353025,1.5933639507321256,1.0208237853363895,2.302442310954059,1.0200753507815943,1.0423021014987217,4.510599508711399,seed,20.23,25.0,70.0,60.0,6.0,3.0,0.7497310393140127,0.7677911098681615,1
nvxsrv,0.026563564438830036,292.6481271358793,1391.6983697831047,1764.3871262130567,1.2678660249116676,1391.6983697831047,1764.3871262130567,286.2569090034526,229.0532904567841,56.236406659378375,38.122557010110874,262.90710623428566,16.316547970357234,172.4274620187652,110.86077691234973,112.65456462181011,44.017015267123156,5.326888620354981,290.7327290646465,2.3809535353535356,21.744558719389016,38.264450148349674,352.05436099875055,235.36182942592066,77.43002723854707,61.770949597318676,270.05113005984924,35.33067894788478,182.1101601228279,121.94470470356559,113.58519570649356,40.736176199307806,611.9566453510587,0.9307106118349959,-2.336586468053865,341.9456665581539,677.2395148095884,1.9806964277691208,322.4331813994142,326.3900240370559,1.0122793527827583,410.0622636487732,433.4981277241796,1.0571631867957854,96.982913874566,101.05348791811186,1.0419714206740591,319.30189146228025,355.85911587222563,1.114615078926731,186.52033184033974,186.44176039596383,0.9995787246515345,1.2299125486643816,1.0275491969473938,1.0082610719883478,3.857777777777871,28.23111111111179,28.857979797980498,1.376883678704102,1.6203278161109302,1.02719152394271,2.1653673046076505,1.0561642682471377,1.0999790814317516,31.29566343980318,seed,20.66,27.6114,104.1304,70.4432,9.2816,4.4922,0.800516085649931,0.7669506566107824,1
trial10,0.02182276354528513,363.77304869317794,1409.3624230176226,1904.5037093889596,1.35139996903308,1409.3624230176226,1904.5037093889596,283.6731388448904,229.2964021305209,56.10205455703667,37.911417322390754,261.7357253182188,16.196731849615855,172.3580344173955,110.81510074363128,112.57956216058756,44.45106734330454,5.311016525959895,303.4341088631579,2.3768000000000002,17.96111951339419,31.026134723834318,418.102538532778,241.4447799613849,87.31625458732496,69.43305611008034,280.91941455213725,36.68968732165316,191.09577559899685,129.65775607171523,115.3652260648965,48.05584118669487,2787.9184992415308,0.004399698195844323,-2.8699489498690682,330.44604744168237,652.5499849703285,1.9747152969900348,322.4236983755902,326.79372092804334,1.0135577964479687,411.7702070888986,457.8006679077772,1.1118011561115617,96.48747619971061,105.80203193772581,1.0965383153453843,328.500306410055,461.24954611013095,1.4042383783080201,186.33517369800813,186.82941653442126,1.002653715901618,1.4740783385057086,1.0529880594869703,1.024745450790477,4.032631578947466,24.321052631579533,23.636842105263728,1.5563890649243008,1.8314822407680291,1.0733101176204387,2.265302692409026,1.1087150010911513,1.1700373225516107,-0.02279836666010212,r2d2c,17.91,25.0,60.0,80.0,12.0,3.0,0.5012080514123098,0.8042901083278674,1
trial11,0.022302345673908344,362.6760368634202,1379.716439460365,2721.3308870949445,1.9724776953234318,1379.716439460365,2721.3308870949445,278.675197245628,226.79126537114365,56.17646639965765,38.010845242164045,257.253756307844,16.17955495953392,171.52022783625824,110.61240811496363,112.32116487881754,45.833721709980516,5.315968425846938,297.06781424736846,2.3998736842105264,15.776210539178928,34.19686680736324,340.35039884689184,268.67388065941367,96.31829930836707,68.11486828331063,303.69301116581374,34.89522928875716,225.73786996559213,159.89761593723304,124.36796810338616,32.169126440733685,931.0248303962351,0.9427153041468866,-5.835840323095382,332.6681240836869,524.8136645902962,1.5775329845115476,320.31959292926706,371.07930468157264,1.1584680732515722,404.7742580622228,503.4772607018613,1.2438569551244774,96.68202730069393,100.45088281885084,1.038982985946953,315.35134497209384,475.9272508456332,1.509382067939417,186.0643409026177,200.67441970988443,1.0785227457568458,1.2212818086047035,1.1846829019127807,1.1072541659788697,3.850526315789567,25.565263157895355,24.17894736842164,1.7145627914801786,1.791984091984293,1.1805389606591097,2.1567544491103847,1.3161010883789863,1.4455641027390957,12.324696728118749,r2d2c,19.33,40.0,60.0,80.0,12.0,5.5,0.3236396470250777,0.907682035677232,1
trial12,0.020954414512238718,288.80387110238274,1406.5080816459265,1603.2074149135076,1.1404617000529746,1406.5080816459265,1603.2074149135076,284.9074237729386,228.83407378115126,56.13885147951938,37.99273467862375,261.3780593562252,16.38456830625155,172.22523013370895,110.7890223391942,112.56466177265807,45.10917797261302,5.31940670132629,319.3881057621052,2.380926315789474,16.83726375373473,31.37483807068173,317.2697222860378,238.20396164029995,78.07474377332419,60.384656425261575,278.65830257347034,32.48332825049343,178.34042300742016,123.30929509494231,115.14089457697261,45.69880786105086,397.90464758638853,0.9383277833991687,-3.719644017353885,340.2419616068373,375.58695758912194,1.103705346132941,322.09460670768544,326.3651816137079,1.01331202390501,409.3548128865729,425.95913047427064,1.040863463266609,96.72640221444766,100.01015715350434,1.033995654252078,322.704972658531,368.6209650227241,1.1449149998575354,186.29958827331384,188.70584873371507,1.0129512269959153,1.114236445148111,1.0410720834858893,1.0229204229158786,3.192631578947445,73.00631578947545,22.725263157895284,1.3907386397347445,1.5893596001465593,1.0663181916962416,1.9826175208451748,1.0355184612496053,1.1130099724438043,23.831169956141565,r2d2c,17.96,25.0,60.0,40.0,12.0,3.0,0.6631848561393392,0.8010611314687879,1
trial13,0.02059506472746661,755.0782166365532,1408.9535886848723,1511.8177772844251,1.0728903834374983,1408.9535886848723,1511.8177772844251,286.00022935501465,229.2776534232955,56.09684614298931,37.97295174925383,262.0707845320995,16.303363793895528,172.13545055540513,110.54556435022278,112.47956569418263,43.79975826260117,5.313316582530402,296.8597412508421,2.3723789473684214,36.12238785664471,66.77156723348826,286.657526977206,227.936356359094,86.35125017039522,67.68972624664983,265.7753419749288,41.919693238971085,179.1444657513647,126.83179330575834,111.13958919130992,46.755261863058585,294.6650145412111,0.707655893142008,1.6942506841892548,337.56180548144414,328.403043920842,0.9728830079645876,322.0649346063658,313.1106363409801,0.9722227899836655,411.2676751285814,407.7483359722515,0.9914199193070089,96.6474769493329,101.52714008963143,1.050496269692956,327.13092079545123,323.5699680195751,0.9890586737935986,186.0845570075687,181.9329538367384,0.9777269339388279,1.0023611455082975,0.9941502089448191,0.9881162222414315,3.7631578947369326,22.705263157895285,22.30315789473738,1.5392549239639886,1.7824308796586177,1.0141186383470844,2.5713654683957743,1.0407168261586268,1.1473041576535639,9.732746561116377,r2d2c,19.38,25.0,60.0,80.0,7.4015,3.0,0.6081877899776862,0.83920396701749,1
trial14,0.014237942580729723,313.68663398840437,1414.2136937698842,1685.6430767276152,1.1918944972619312,1414.2136937698842,1685.6430767276152,281.58828154673023,229.3468402167615,56.79570652944974,38.341877486186284,260.82010412900473,16.26852209874777,173.37299675578834,111.88511751557931,113.58952633031473,45.60509407800148,5.407057282506557,297.2079305578947,2.398863157894737,10.323673333853652,16.36315069191077,307.33613025221297,241.92825622548963,79.7550882380558,56.43194106004311,271.27110628387805,28.2398177449867,194.4172383862444,137.53719403944564,118.09500433130715,70.08468035398327,357.7440519517842,0.9968669635288334,-9.634552729297742,334.75542630265403,345.6604527042711,1.0323894323373752,323.7977913557123,340.384827375129,1.0512198384212672,410.1185086677087,430.59219421203653,1.0499036093821452,97.90347769054054,97.99032105139955,1.0008841454300772,320.72067802772546,309.76497907781356,0.9658572007210973,188.22891579379004,192.9672071427049,1.025169739016662,1.0915107253109722,1.0548487061828669,1.039661409936573,3.169473684210603,17.161052631579363,15.701052631579326,1.4042366965006967,1.4718090429141335,1.0400457656676931,1.7358362235389255,1.1213774652387563,1.2292654098340359,8.297183368253318,r2d2c,19.11,25.0,60.0,40.0,12.0,5.5,0.7527058571287651,0.897918668763674,1
trial15,0.043979386477547594,682.479706166684,1405.4029004809663,1367.5814982390602,0.9730648582321958,1405.4029004809663,1367.5814982390602,280.8005359619374,228.77510442418503,56.201392678356854,37.980257073642946,260.6297193502628,16.131474482108334,172.4698424560479,110.88819890223402,112.61217067102713,44.78776827372625,5.319947288297428,287.32845119473683,2.3862315789473683,29.603638632311362,42.01822172086437,310.84051070472685,216.9656586842028,75.59364680789703,59.135212230769795,262.02908759222925,36.32843491486413,169.2376350707394,119.5662557469657,103.92437238946813,22.706178736983983,426.8570897056016,0.8936711747499019,-2.0764749632370743,334.6242131086525,469.35764135321926,1.4026286100637542,322.4495169482605,284.9788094482169,0.8837932245351069,410.98130789834,387.3166970528535,0.9424162980415046,96.64178113596395,88.30911810084841,0.9137786286046762,323.27630862017605,288.64877483045234,0.8928804255481746,186.45632269177887,163.54269949000218,0.8771099931382677,1.1069613678311796,0.9483789100007616,0.922852163049531,3.726315789473774,19.444210526316258,47.71578947368537,1.3450483082864886,1.556994595484799,1.0053673914040444,2.2520136006527793,0.9812573431708005,1.0782586490961037,9.355636142178286,r2d2c,18.51,40.0,60.0,40.0,12.0,3.0,0.3682746535422606,0.6125895166340473,1
trial16,0.02008222725829031,315.54675497692324,1371.8906012082741,4403.149881292961,3.209646540949421,1371.8906012082741,4403.149881292961,282.5918386871656,226.71065629696835,56.00331202510527,37.86192040683399,257.4375520034702,16.0572731456883,171.34244583309336,110.4481533943433,112.0849499460238,45.04447080345019,5.307651020510293,309.13301113157894,2.3956631578947367,25.59168802839534,60.25132513696218,701.1390012423717,302.3491147397582,107.18779843947554,76.0655418682624,443.45219606612636,41.573199613643716,260.2818674748767,182.15578503785227,125.59011334998759,81.20548998921977,1139.8296282600684,0.9587087628405337,-8.295948580731762,336.3800586177352,958.6168422147241,2.849868220611072,319.98197831137844,382.8860476353157,1.196589755470554,404.27384137773464,605.9798721636969,1.498959476206437,96.44008517623425,100.97232468472029,1.047001302226405,315.07727970957905,826.0439199276952,2.6219745715050395,185.63863328858767,201.882445268772,1.087505556738583,2.4811536672200805,1.3336523122690265,1.1204943746232308,4.136842105263258,22.514736842105805,21.73789473684263,1.913959133165252,2.0090535620966015,1.7225918675187841,2.589153671544477,1.5190852692717884,1.6492490683534395,8.188237965769716,r2d2c,18.63,25.0,60.0,80.0,12.0,5.5,0.5121342051066223,0.8981476554090139,1
trial17,0.026431323014204304,324.8016073316787,1394.9470814012,2068.038766309369,1.482141414957255,1394.9470814012,2068.038766309369,281.3666605141961,228.13075315168498,55.97010182863433,37.88604391798819,259.30196291655,16.189940973514567,171.89431928950594,110.51894533111754,112.27882783186377,44.824464458643725,5.286740693515247,294.51475862,2.3850000000000002,27.454414825493927,53.72571220069801,436.91984331410487,244.20312491339655,89.58621110722913,69.32061028461581,290.0499281988563,40.393374990159415,193.52535160149517,135.96622764048075,117.86123321576096,40.29928152153985,1089.013615780374,0.8337983986884494,1.4054495887717786,328.28223151760426,688.9858671495533,2.098849546925858,321.4703443657024,337.06545803090006,1.0485001311543058,409.4997670236961,460.87250097823954,1.1253965120427154,96.30135178902154,104.03707153411885,1.0803303695804138,323.8617663549213,443.82285895372604,1.370227543966574,185.85634310280687,193.59897554891973,1.0416578204176792,1.5521182752575935,1.070425403666691,1.0497159333075523,3.9830000000000965,29.28800000000071,28.49700000000069,1.6006088513473606,1.8297106316041165,1.1184188878898151,2.495061568487794,1.125836269694504,1.23025498535263,9.027114854035904,r2d2c,19.98,40.0,110.0,80.0,12.0,5.5,0.692768366956152,0.8324494853710995,1
trial18,0.019118477950652364,308.13064536250397,1407.895589460458,2659.3126129636275,1.8886804640113806,1407.895589460458,2659.3126129636275,282.2216020244361,228.7528351201742,56.55580890076368,38.212570472628315,259.6315527861827,16.283355513053937,172.73515153593732,111.42018371745343,113.14332362245946,45.639333074403815,5.366680961494667,295.5950218631579,2.394989473684211,23.608208213010403,44.13537184015731,412.2429643984538,263.42261050987463,101.141107030795,73.33259576216902,303.73020463242295,39.563291729847364,221.02218228392744,161.17037227945372,124.21324940221106,29.940522589305225,883.9271394181303,0.9310380167028197,-4.8446475512478955,330.9714453980474,665.4080810340517,2.0104285734034937,322.8176172563881,368.0210640696157,1.1400241874557977,409.3934175578035,501.51148348428154,1.2249968932682234,97.36389483275387,101.68884041692927,1.0444195794689626,320.9547604409024,488.6939939736024,1.5225558129176313,187.4224702722083,202.5422236311877,1.080670948064705,1.4605985686498837,1.1515512545785227,1.0978384401468848,3.586315789473771,22.127368421053166,20.92526315789524,1.7883321947715891,1.9190657559730397,1.1698119757641625,2.429645991025009,1.2795383579931179,1.4465000259858236,8.050486077650683,r2d2c,23.47,25.0,60.0,80.0,6.0,5.5,0.8731757745839862,0.9122106524122264,1
trial28,0.016596097276859303,316.6185580316603,1268.9675765172074,1503.620913335982,1.1835564163349956,1268.9675765172074,1503.620913335982,260.36249335148966,218.40380848148868,56.629609738801435,38.61030496312571,243.40027692103274,16.44771118060863,168.47631095616114,110.35439458014503,111.49876954444501,49.62056709469109,5.260281776715819,268.6561315450833,2.4786444444444444,6.948300258627355,10.980221181553862,279.24006206940976,229.1218051247578,88.2527530755583,64.2579895864799,254.8513474153216,30.285598033114965,188.01314002632972,140.017728926485,116.29757527082614,91.05784900963906,284.934108583176,0.7763174502386933,-11.017891088737112,302.81775107461647,343.1336588772215,1.1329943418599404,313.1145630431458,329.459718692406,1.0520420525094147,382.73307206422004,402.182775696313,1.0505714450788324,97.04761011745958,98.11664272275357,1.0107814687535137,296.16345466570607,304.59517874439746,1.0281905744586175,185.32869085403445,193.04900784862497,1.0414943269490138,1.0720510080671848,1.0488800700136784,1.0428395799958086,3.1405555555556313,18.297222222222665,17.801666666667096,1.5587365822193975,1.6648621483542558,1.046966325521681,1.8420906076962313,1.1157857213809186,1.2686719171782932,8.316008983791079,round3,20.049999999999997,25.0,60.0,40.0,6.0,5.5,0.5756579986319597,0.8712621909562103,2
trial29,0.03381519789543981,321.775743382187,1292.9811088189713,1451.737843992336,1.1223803252787583,1292.9811088189713,1451.737843992336,264.9549197881579,220.62218030060785,56.546420484060526,38.52081898144472,247.35493393822134,16.47126343425004,169.1123568596161,110.51246216055648,111.77319808863618,49.30704457190702,5.263104402257144,276.9305505401389,2.4562222222222223,19.52362491147572,39.87804696192066,290.06976420340413,229.2040088861067,78.90258887807671,63.51026836006946,261.0154702144711,33.98129954794963,175.3803080407788,121.38881679403758,114.56389234187716,46.29623306756193,308.7628846904358,0.8024430084548295,1.4638571938347118,302.5945257305302,337.877314934001,1.1177356118485315,314.9231421185274,318.9545086810276,1.0127267281801686,388.9028583697815,401.17925369830436,1.0314030018786595,96.9832810503658,101.63114794085749,1.047822746661391,305.4370663867369,321.005918762854,1.0498014083758291,185.63617025523538,189.11323995437982,1.0186202606025136,1.0946334906895387,1.038840686750271,1.0248830624057226,3.6133333333334208,36.80333333333422,36.31888888888977,1.3946493711902161,1.6477387384335171,1.0550163256065104,2.0630903933282756,1.0369668071732758,1.0981912211157718,12.887793710322,round3,20.055,40.0,110.0,40.0,12.0,5.5,0.4797883878102295,0.8334629866141152,2
trial30,0.03475026353434976,313.4798228707695,1250.4413852402795,1474.6981984244378,1.1793961396775416,1250.4413852402795,1474.6981984244378,261.5932016197555,217.8766680342341,56.426010679431215,38.48234933746075,244.22565322961503,16.507426466657584,167.46959742550757,109.80733270253455,111.00805454264682,49.836115682121374,5.221532185996768,269.9978686672222,2.468111111111111,9.19916122421478,13.983051270561692,275.28977420721606,227.41748994183342,85.98628259993919,62.08209098982843,255.47873284586214,28.983827336627577,186.01956154519266,136.35765050865422,115.18449010437286,83.76630998225691,279.4911557447331,0.5441516254879856,-6.63458912711693,295.23197089118514,339.93778479894434,1.1509716625272084,311.608255100483,326.52436563439096,1.047875031122366,380.9990104745576,398.2934654996775,1.0454064485913797,96.60321753029017,97.24186977557983,1.0066185840447377,297.93511175349124,308.18133345120407,1.0342327147270616,184.48076574872903,191.4209475235831,1.037621858043852,1.0523435104056014,1.0437981300369126,1.0376253195069718,3.038888888888962,37.4638888888898,36.881111111112006,1.5238794515773835,1.6133063702842954,1.0461048951466678,1.755992652152557,1.1107617820716713,1.2418085968453543,5.459536767974274,round3,19.494999999999997,25.0,60.0,40.0,6.0,5.5,0.5752243144787283,0.8683191890169502,2
trial31,0.02276238604548183,289.24131370183284,1279.354985702382,1480.3034153675221,1.157897764317867,1279.354985702382,1480.3034153675221,265.25753680176405,219.6968589321404,55.87129650482875,38.089090801074725,247.38098657498512,16.365069504389744,167.3225795776684,109.20117612653118,110.61882956308867,47.02712714377117,5.2043127957189075,280.46414895166663,2.4363111111111113,9.945905888636686,15.113094351132744,310.51524498414153,229.7958670558657,79.73875939870395,58.56929124328025,264.9375394140412,29.67414534362026,179.58438781844234,126.97671953061396,115.79041537013198,68.8088155864483,336.25171439071653,0.5978956522152981,-7.723541352726175,298.5288078403897,391.17199465535816,1.308410384018171,312.42228454218287,323.15986686273345,1.0344254341365824,389.6015727160277,412.0816139255862,1.0578887868313416,95.86163283483704,98.43994886751175,1.0269566894547504,314.05716309956546,342.7324867896566,1.0923445122223372,183.55183598500787,192.07298351071552,1.0465031999995442,1.1715666862767673,1.0461144978844388,1.046834519729777,2.688888888888954,21.56611111111163,24.0172222222228,1.4267331476369365,1.5374268507049986,1.071440542884204,1.8130832891988955,1.0733248927946382,1.1627386892886864,11.667652081990461,round3,20.035,27.5354,86.4155,40.0,12.0,5.5,0.46647382549709193,0.8482455317425195,2
trial32,0.03277897622785676,357.42423099383865,1278.7268376721295,3063.8408736519614,2.3497044060150443,1278.7268376721295,3063.8408736519614,264.6779608535154,219.52081725573794,56.288215518132205,38.13577925676424,246.74422534042088,16.28544237608189,167.9285438144925,109.71434461294373,111.0337362242661,49.28479382183659,5.269414303285388,298.9681005572222,2.449755555555556,19.268766534649615,42.86189967494248,536.1569739259933,250.69303661494908,114.06413132334946,82.6926321387074,347.4439906039856,39.93843638048796,220.2098457433344,165.71634816473937,120.16045368822346,69.9601218101507,1128.9193174338156,0.5988208277281608,-12.748971324761424,303.159507114074,799.0761158511817,2.611731679742411,312.87407840686444,333.2375875755891,1.06443641492171,385.9417167682831,463.7160626247694,1.197447801694361,96.45364489982535,103.5886164551126,1.0739159737244726,304.6291645701623,516.3388913391877,1.67844102768455,184.389919839625,196.65205880141036,1.066413400116522,1.999052673728996,1.139951341383271,1.0818908378702154,3.605555555555642,60.73166666666813,35.066666666667516,2.0247122980469396,2.1715458933675733,1.3986850283854984,2.461125492767005,1.3081329643192798,1.5076614167310496,6.4777085446472,round3,20.189999999999998,40.0,81.0634,40.0,10.8452,5.5,0.4981845906129365,0.8854694699812826,2
trial33,0.027972318195854023,313.6139947826646,1310.081607394638,1643.0749205782731,1.2564448709330402,1310.081607394638,1643.0749205782731,268.6109836531764,221.66390030263253,56.124200415392615,38.248797364634,249.19740472465855,16.478536037941907,169.0067221835796,109.80465225875786,111.32247782592695,46.3722815516697,5.254526574889139,277.24169913750006,2.4325111111111113,7.856878509959364,10.49861185624373,319.30994855245166,235.38765555248955,88.63228931077896,65.58726045390279,261.94575563890265,30.304171032004596,192.65332978147032,142.29605022499578,117.71871148279322,85.25847820830731,333.5912239245049,0.7588495840028098,-10.364496726004026,313.4015603147136,481.72669551412514,1.547717775715593,315.2260139000024,335.36831459905886,1.064050578685217,393.09823587012266,420.62345762519817,1.0707807359295685,96.33470570546895,98.97817419385478,1.0275809595784224,308.3972174502227,349.2354528200369,1.1366580017730779,184.59945727478868,195.1822846873672,1.0574037898768163,1.1902067025677336,1.062253699514332,1.0575333210126758,3.3916666666667483,30.551666666667405,30.220000000000727,1.5794915049867386,1.7161052692006002,1.0516941331533851,1.842999214806696,1.1399908705653083,1.2959833138371133,8.37266332177315,round3,19.49,25.0,60.0,40.0,6.0,5.5,0.5747862523288086,0.867124109032197,2
trial34,0.021536716817755312,340.42908081189023,1274.5980982474057,1572.2512866328339,1.2345813954184321,1274.5980982474057,1572.2512866328339,263.61398789211205,219.18695547214577,56.11638047759163,38.07280977255799,245.61286561203633,16.252226961873223,167.76763551523624,109.67907301429055,110.9457957540311,48.943244987833346,5.2732788128902675,275.7502164397222,2.452888888888889,8.074609048379136,15.23354761240206,290.899691996186,233.71077086634745,83.50883884132699,59.74695791097501,263.0860621662987,28.177261865376423,189.4588465644039,137.96293012176693,117.4093528073657,75.97202815924558,309.70528079861947,0.8817514275899679,-9.564830458261921,299.8286206683432,343.91855936026866,1.146757046932822,312.623467135964,332.2714940928146,1.0630489282867455,385.3994323957505,409.16997495322386,1.0619711988025133,96.4056951155845,98.64696325218179,1.0233409876220136,306.6851523661197,326.20011478645654,1.0634162805970981,184.21060068203033,193.63628507665146,1.0512609621392883,1.1040343596920257,1.0664898081575815,1.0583467388936938,2.8427777777778465,23.70888888888946,23.01222222222278,1.4880201281784042,1.569498698956943,1.0715389971146299,1.7359532146073948,1.1294499952078199,1.2578785992502841,9.208081760329298,round3,19.39,25.0,60.0,40.0,10.138,5.5,0.6826672732798673,0.8840468961441985,2
trial35,0.03640950917592893,336.62449565121887,1283.3894945374213,1286.853606294359,1.0038725838975566,1283.3894945374213,1286.853606294359,267.19412595304846,220.12089860497446,56.474332307360896,38.47545945173009,247.7301198662759,16.53840285818015,168.22943567913805,109.9193482924694,111.29475342849742,48.21530271353873,5.22066805502211,278.99548361561114,2.4461333333333335,25.60564911073091,48.91267697864035,278.24374183600867,219.10752046830828,74.34793482345088,61.72584191256587,246.5829669570641,33.440187056679584,168.89120465085546,116.86563692424632,111.53719729878509,47.74332000880382,297.48395925476837,0.9342358169128318,1.7109196287047617,306.5571760191917,394.6366373113959,1.2871156057861413,313.5132382228481,303.88972839396536,0.9695101853693944,387.8648356396109,374.1577312427024,0.9650020031928015,96.45904829358003,99.83231405752657,1.0352191195824108,306.57079184300807,293.22670397675574,0.9573525796737916,184.8128834016877,183.1438119067854,0.9911073011401277,1.0417546865720817,0.9956439427376595,1.0023026400064867,3.3655555555556367,38.18444444444537,38.794444444445375,1.3165419298000138,1.6039906581998302,0.9958307957815086,2.0212276782972585,1.0040816549202143,1.0634064165380388,26.49283497548592,round3,19.415,25.0,60.0,61.5445,8.9001,3.0,0.43269361817304947,0.7955683573975257,2
trial36,0.043959016181310685,310.1165555233109,1351.2845946973127,1553.0956938476643,1.149569541477763,1351.2845946973127,1553.0956938476643,272.9929273634825,224.3960472284952,56.47691990196358,38.26207867050789,252.63550747452274,16.52220087350282,170.4745633749962,110.72014405095705,112.31029527491452,46.826729887083275,5.3458248979539995,280.9957222961111,2.4214222222222226,16.5105011672844,31.17284455576178,350.2863341084833,236.8829551619539,72.81273607608253,58.27368749360477,272.7461091812818,32.716422123578596,176.86039624008765,120.62941830039935,115.22555575333139,46.75445714000928,497.69687724067796,0.9312292616441787,-3.6534326632554945,313.63916376267446,490.2554418071262,1.5760688856152563,318.40757149903743,321.9849261276636,1.0113027131311452,398.22269275159465,417.2608550503985,1.0482353160607922,97.20843099813743,100.41550255541816,1.032912749648232,318.0630791160212,342.53570507791346,1.0782953753566114,186.18713510086212,188.10987195552858,1.01026371562393,1.2887827255774509,1.05585836674274,1.0259308914700451,3.268333333333412,44.39388888888996,48.158888888890054,1.2892058289299033,1.5224450769783924,1.0805729924918592,1.9777288865692002,1.0374726656360593,1.0894870411861595,19.07579874649994,round3,19.395,25.0,60.0,40.0,7.9863,3.0,0.5958199058604332,0.8359546896703602,2
trial37,0.03194307308084732,504.8428808941027,1268.7107013179577,765.8009471530293,0.6035891970204026,1268.7107013179577,765.8009471530293,269.9981822224166,219.86124236408293,55.54961843578165,37.66683991500948,249.2175236924957,15.915630925105809,167.19551506534893,109.27382467059292,110.38325262964601,48.51623422645483,5.214587482198393,281.28157665555557,2.4298222222222225,22.590315023642674,39.67681511104891,212.38420177898172,176.57409449479053,64.47107363149246,50.99321159582186,198.10953114953992,28.74482672202469,144.54249832110338,103.31386177902384,96.99280042546712,74.15241612986841,219.00669431628947,0.7429320718223392,-11.656971944952177,308.02953166201814,225.5367769720059,0.7323050397663375,311.79299233779074,236.45110106455635,0.758358942661967,384.30921577827564,276.9977221627263,0.7207685685895626,95.76941477506165,82.29637550571596,0.8593185880157069,311.2420462204443,224.0419140236028,0.7198280527110403,183.27511340555273,149.5808398269903,0.8161551549467423,0.786619378095187,0.8031138203968776,0.8786888938476041,3.318888888888969,48.34222222222339,33.97444444444526,1.1606047545281946,1.3538106980635964,0.7949242140022457,1.8060952544120847,0.8645090007585658,0.9454565555451977,15.313999643538217,corny,19.62,40.0,78.1753,78.9832,10.4622,3.0,0.4952728575237402,0.7848216163167697,1
trial38,0.030539227244708676,390.8086244116721,1247.955942080501,1605.9595582353622,1.2869750802832867,1247.955942080501,1605.9595582353622,256.57126129357727,215.96498153417733,56.28196381603534,38.488011985737536,239.88751442374374,16.572869221417715,166.612764197922,109.14145549684244,110.30904096029366,49.0891172594313,5.103995581090507,265.3541747788889,2.4767111111111113,14.303671900937651,23.67543146550564,284.885731855182,234.2378768647945,91.62255193431697,69.49653303197103,260.9739150017133,37.37014556381572,182.99362288572888,144.92504264437676,117.19490851240789,48.529608528992156,287.78759155548295,0.7210586105518028,-4.9014654528095924,297.97548203390824,380.1317118012087,1.2757005136139474,309.4829575341818,309.01481234335677,0.9985011564820362,377.671668845617,381.29971405248574,1.0096063315274446,95.67857813163668,97.96132926237308,1.0239365568002219,296.69903073710753,302.59642063676927,1.019841189835737,183.4665257185384,191.43701310270833,1.0434816364703865,1.11032981056218,1.084622687062623,1.0624555401388003,3.725555555555645,31.71222222222299,31.775555555556323,1.6279467433257067,1.8056764495347497,1.0879037882234457,2.255716153654977,1.0983358916203132,1.3279015197438806,7.623532443830693,corny,20.21,25.0,110.0,40.0,10.9217,5.5,0.6285325964944887,0.7870214303640447,1
trial39,0.05975756605640608,763.3661559816205,1279.2222468114715,1397.745902705242,1.0926895122541103,1279.2222468114715,1397.745902705242,268.81348207821304,220.17535662247985,55.7954041384071,37.791674084688495,248.61693124743948,15.97916719672831,167.86300875742901,109.65051166933986,110.78138032528172,48.531302496972486,5.2414375379672125,291.74924494444446,2.437822222222222,22.37993916386422,40.57166834908179,264.91982744198094,209.94223903312846,71.55596600497451,55.618571572665715,233.98168312000482,30.69527946611814,175.5211921476915,120.51947293612267,106.27023713709895,44.45002473624903,566.6042979402062,0.8911436249376565,-15.821445026198663,306.099013890866,349.3926680709853,1.141428782965171,312.94296849686566,273.0170185074131,0.8724189909335274,385.83975171992404,359.5784453659375,0.9319371634847057,96.06367454380919,87.12113724307312,0.9069148454176553,309.2424155279359,303.11056610637047,0.9801830427430149,183.98107663062657,164.2695782449067,0.8928642353298445,0.9855521059264318,0.9535275915651015,0.9592815375934225,3.7144444444445335,39.13333333333428,63.877777777779315,1.2824776722903093,1.47172467245035,0.9411425138709085,1.9209770590553912,1.045622381622062,1.0991274243886493,4.680248921691871,corny,19.64,40.0,78.7391,80.0,10.2155,3.0,0.5183522156822268,0.7911273830950639,1
trial40,0.027562261961213298,338.241101950819,1313.860829338141,1738.6248997148139,1.3230559804649036,1313.860829338141,1738.6248997148139,271.01239440181973,222.2746804334986,56.18455694585631,38.08729921950624,251.34883563405305,16.251190660715096,168.96877657958976,110.49500063171756,111.52291951119666,48.06976252778039,5.28225086169797,281.8086468,2.4273777777777776,17.051254268468032,27.932183495770158,324.2464298850212,241.74193293413316,87.12648043706764,64.72123601984148,272.61437521394913,35.305443216880285,183.46677685134543,145.2123535260495,117.00944261960656,39.147250500735026,365.3350206352448,0.7704632253005206,-2.7207605701634447,307.9866387298387,384.89855672880304,1.2493005732779414,315.18033973572136,321.9678716973624,1.0215507513046655,387.9371092622665,398.5611198754358,1.027455927166119,96.79580336962125,99.45719206426621,1.0275530620814137,313.9212325223755,335.4426082040606,1.069059176620451,185.0838814669921,190.14474365156852,1.0273420024655378,1.1969800855464428,1.087555924669342,1.0491888937296523,3.04666666666674,33.03333333333413,29.697777777778494,1.5505099694041444,1.699010650229033,1.0846336617524293,2.17274489888386,1.0857504405987985,1.314080858990455,8.955382848870672,corny,20.58,25.0,110.0,40.0,6.0,5.5,0.9974621182589192,0.7924174890042301,1
trial41,0.01969924986565846,439.81443198969447,1271.037580132031,1110.8174874855047,0.8743140600396219,1271.037580132031,1110.8174874855047,269.9986132193756,219.92748673772135,55.5933221361332,37.76301193199803,249.03903703086488,16.11662192929397,167.3637078618956,109.25799086886978,110.35074615490184,47.83084958484383,5.190481424061762,281.6700674333334,2.429511111111111,22.072550395392696,49.576107298656474,260.8766039397824,200.26133476136278,70.06972862950809,54.079828134662684,231.53992993311442,32.74880579619282,163.83572324165095,114.70004983612567,105.54130619050353,73.09321860630513,339.7985983650052,0.806709634133019,-10.35526075564656,307.7980765157101,328.64723046880664,1.0692936227054401,311.9318728087232,268.72707057661233,0.8615007838428376,384.07138672111205,326.59715861417214,0.8503828181094653,95.7033432761966,90.53851403951073,0.9460300954627134,307.11892767960376,277.2161797138264,0.9027612423233433,183.17192793453478,166.78920791064877,0.9105613623302238,0.9659902389235706,0.9105953945413615,0.9564203495231456,3.0333333333334065,78.60444444444636,20.852222222222725,1.2603622038292461,1.4321143761013446,0.929836378550267,2.0320020844982096,0.9789481427235328,1.0498264044019832,28.335180229874748,corny,19.45,40.0,80.5353,80.0,10.3499,3.0,0.5343603534058408,0.781225796249034,1
trial42,0.028695340189995325,397.99844216517437,1293.4640651857155,1476.3785681132122,1.1413556241788543,1293.4640651857155,1476.3785681132122,261.4083480082569,219.80501498649204,56.74684366864054,38.54328503492863,245.59768775994215,16.428376045207287,168.280495175469,110.57300717178408,111.71739264541498,48.93591941857291,5.259245397869501,296.2732214415,2.4581333333333335,17.31213663878286,33.3514817604038,339.5755062666919,229.9024719302639,74.6679519066918,53.784647534040054,261.33156813700066,30.541189920232537,176.80808462843544,124.83620961203968,115.63550055540294,53.78088551620552,459.1580002393422,0.7811660055075877,1.1337312037285403,291.1508581619563,403.208815367797,1.3844312857032182,313.51134409355626,318.15520136373675,1.01479648642659,384.4372495583061,398.78910072638104,1.0373137012588627,97.07972604391749,100.58413887473267,1.0360982488976929,318.6546311948266,349.8671242152447,1.0976924665272103,185.68492645041408,190.18572724648232,1.024226427020174,1.29946008711745,1.0459449135339933,1.0350645962863663,3.0588888888889625,31.532222222222984,30.75777777777852,1.3158447951851768,1.3954872431147662,1.0639971400554717,1.8590491498314359,1.0506933005540828,1.1289926452882257,20.657866583998498,corny,20.2,25.0,110.0,40.0,12.0,5.5,0.6031955985758813,0.7858635461640301,1
trial43,0.0622126475599774,385.1329439728749,1252.5582101563364,940.9333214268095,0.7512067047200116,1252.5582101563364,940.9333214268095,262.89485730107356,218.06572348468657,55.85064383124138,37.82631725406953,244.97772211180933,15.980687895009728,166.80952326377633,109.21565663354941,110.38458188985346,48.94707127135073,5.229682763208082,282.53189365000003,2.4520444444444447,22.408659034168565,36.47863624122776,232.76301660896556,191.15238353349193,66.67527966618466,52.919468457047486,215.3233257494171,33.20284853446302,151.27048858640103,105.83234242194608,100.87557695721837,53.43858730843421,248.5655892122341,0.9266268942234768,-12.027100715078237,293.6226479144045,237.13980932823154,0.8075290575811278,310.6366129364857,253.99954913704744,0.8176744479561981,382.1583320095558,307.9565897567367,0.8058263359081301,95.91067337257692,86.77896812662905,0.9047915497085212,305.8944287967447,266.2058000683396,0.8702759267938709,183.40143193117558,156.63776736876554,0.8540710996972115,0.8853801244011029,0.8765806710880137,0.9138562561731516,2.9477777777778487,88.82222222222437,66.33222222222383,1.1938202021861914,1.3990358919960733,0.8789391804006487,2.0777399616695167,0.9068451242459873,0.9690217428950125,20.82309430976471,corny,19.46,40.0,70.5933,80.0,9.9716,3.0,0.4440638376997193,0.8130505941895162,1
trial44,0.014037713092161095,296.77063241451975,1358.7669063786302,1552.640276734366,1.1426072510454248,1358.7669063786302,1552.640276734366,274.53544912002747,225.21362896489205,56.424435890110594,38.12702229777423,254.28332787139627,16.34308109370568,170.57724093798612,111.15389232478294,112.33227856711738,48.52409178096473,5.360750843899777,282.02140385555555,2.4124888888888893,13.895040003707374,24.724382757712064,295.4908876007042,235.91243620598354,78.42820000591038,59.66726543948617,267.73869033014716,31.357167754975787,179.77393503162818,125.79942296921347,116.14141076397999,63.06700426300759,301.75198626264114,0.8939468762439261,-1.2239530835519592,298.80170955559095,335.33587365791055,1.1213384824850947,318.6424160967051,327.03481480456054,1.0263273927190282,395.23910672272245,413.77690449654756,1.0468843555997145,97.3907360812621,99.738108973683,1.0241132467048013,325.28995415519387,340.27631498248303,1.0458231330204526,186.32899407746638,191.4238073749697,1.027341497076044,1.0763686715328125,1.0474956471197776,1.0339061782829524,2.5655555555556178,16.515555555555956,15.345555555555926,1.3899757561688355,1.564960705875111,1.0528817591930038,1.9190814335565642,1.0539100800764205,1.1317621651472367,16.354931457509412,corny,20.56,25.0,110.0,40.0,6.0,5.5,0.9975628490985712,0.7922798716045513,1
trial45,0.029060714075141825,319.66975364149926,1278.1786166324769,1601.4434307523231,1.2528765281833343,1278.1786166324769,1601.4434307523231,263.36929052149395,218.89904044353702,56.94930619100657,38.829218676031786,244.68216353302356,16.66611818691056,168.5866955328987,110.4556855284851,111.72914384690341,49.07521184805795,5.1967736087166605,338.33713609555554,2.4712888888888886,15.568897005429752,30.944240800333496,328.6744218782995,234.32139889826482,78.41857068333994,59.24418013373918,281.75002999263455,32.682691721663744,181.49778511587846,129.78824973284338,115.18758134601323,59.61966660954273,424.1765096442689,0.7490843087733574,-4.20131348643723,300.5510973968599,348.4185541954725,1.159418588556397,313.1863807076336,319.30899339380346,1.019550688156777,381.79378151393036,405.45349503206785,1.0619724439727893,97.09994595134941,99.18788937879259,1.0214995169771794,295.86036055619604,308.1270885416399,1.0414317069402281,185.84046659214357,189.27201110027337,1.018466343443277,1.2479088033806507,1.0704557214791615,1.0309551443856573,3.41777777777786,31.52666666666743,30.800000000000743,1.3770057208119415,1.5257909652265917,1.1514965834513393,1.9610577301535004,1.0765849361537412,1.1750282050568552,9.82092457050117,corny,20.15,25.0,110.0,40.0,8.7618,5.5,0.7812410018500561,0.78864446468643,1
