Repository: vertical-cloud-lab/tensegrity-optimization

# Bayesian optimization of 3D-printed tensegrity structures for energy absorption

We print tensegrity-inspired structures in one piece from rigid PLA and flexible TPU on a dual-nozzle 3D printer, drop-test them on an instrumented drop tower, and let a Bayesian optimizer choose the next batch of designs. The paper, its figures, Marcus Madsen's IDETC-CIE 2026 talk, the videos, and the TMS 2027 abstracts are all on the project page:
*Left: a T<sub>3</sub> prism printing on the Bambu Lab H2D, PLA struts and TPU tendons in one job (timelapse). Right: a prism dropped on the drop-tower carriage, filmed at 959 frames per second and shown 32 times slower than real time.*

The journal manuscript is drafted on [PR #76](https://github.com/vertical-cloud-lab/tensegrity-optimization/pull/76), and the talk's slides and clips are on [PR #84](https://github.com/vertical-cloud-lab/tensegrity-optimization/pull/84). Most of the working material sits on open pull requests rather than on `main`; see the [issues](https://github.com/vertical-cloud-lab/tensegrity-optimization/issues) and [pull requests](https://github.com/vertical-cloud-lab/tensegrity-optimization/pulls). The page's source is [`docs/index.html`](docs/index.html).

## Citation

Until the paper is out, please cite the repository:

```bibtex
@misc{madsen2026tensegrity,
  title        = {Experiment-Driven Bayesian Optimization of the Impact
                  Response of Multi-Material {3D}-Printed
                  Tensegrity-Inspired Structures},

# Input snapshots for the simulation-to-measurement correlation audit

Three groups of files. Measured drop-tower data is not duplicated here: the
audit reads it from [`../../cv-signal-audit/data/`](../../cv-signal-audit/data/)
on this same branch (provenance in that directory's README).

## `campaign/` (vendored 2026-09-23)

Verbatim copies from the campaign branch `claude/issue-98-20260821-0103` at
commit `3ad4dd6`, directory `bo/`:

- `t3-prism-bo-batch-print-key.csv`: the batch-1 (Sobol seed) print key,
  photo-confirmed print_id to spec mapping with as-printed dimensions and
  weighed masses. `amdjwm` (measured, second-lowest t180 of the seed batch)
  appears in the drop results but has no row here and therefore no design
  mapping; it cannot be simulated and joins only measured-vs-measured
  statistics.
- `t3-prism-bo-batch.csv`: nominal Sobol coordinates per seed spec.
- `t3-prism-bo-round{1,3,4}-designs.csv`: per-trial design tables with both
  nominal box coordinates and as-printed (`*_print_mm`) dimensions, plus the
  process parameters (infill percentages, nozzle temperatures, flows) for
  rounds 3 and 4. **These are the canonical as-built geometries**: for every
  r2d2c article the round1 table reproduces the drop-results geometry
  columns exactly, whereas the older `t3-prism-bo-suggestions-round1.csv`
  (which the sim branch's 2026-08 article roster used) carries a superseded
  constant-printed-mass projection that was never printed; round 1 was
  actually built on the constant-solid-mass manifold (30.95 g solid target,
  weighed masses 17.9 to 23.5 g). See the main README, section 1.
- `t3-prism-bo-objectives-mass-normalized.csv`: the campaign's per-gram
  objective variant. Note `e_reb_mJ` per gram equals `e_rebound` times
  `g h`, so the per-gram objective is rank-identical to the restitution
  ratio `e_rebound`; the audit uses `e_rebound` for that channel.

## `sim-branch/` (vendored 2026-09-23)

Verbatim copies from `copilot/explore-simulations-for-tensegrity` at its tip
`94e53a8` (2026-08-26), directory `simulations/outputs/`. These are the
prior sim-vs-measured artifacts this audit replicates and extends:

- `pr102_sim_vs_measured.csv`, `pr102_correlations.csv`: the 2026-08
  correlation screen of ~30 simulated observables against the two measured
  objectives at n = 7 seed articles (write-up: `pr102_sim_campaign.md`
  section 3 on that branch).
- `tierB_articles.csv`, `tierA_articles.csv`, `tier_promotion_stats.csv`,
  `tier_promotion_comparison.csv`: the Tier-B (flexural-strut MuJoCo) and
  Tier-A (PolyFEM viscoelastic) runs over the 21 articles known then.
  Caveat inherited from the geometry note above: their nine r2d2c rows were
  simulated at the superseded suggestions dims (up to ~40 percent off in
  height), so only their batch-1 rows are geometry-correct.
- `zeta_measured_correlations.csv`, `zeta_articles_sim.csv`: the ringdown
  damping study (`zeta_analysis.md` on that branch).
- `pr102_objective_screen_summary.csv`: the simulated candidate-objective
  screen of the era.

## `sim-articles/` (produced on this branch)

Written by [`../run_sims_on_articles.py`](../run_sims_on_articles.py) on
2026-09-23, importing the simulator modules from the sim branch tree at
`94e53a8` unmodified:

- `sim_articles.csv`: one row per design-mapped article (46 = 44 measured
  LOGO articles plus the printed-but-unmeasured `ebdna8` and `1zm8rv`),
  as-printed geometry and weighed mass, with `tierC_*` channels from

File: analysis/sim-measured-correlations/data/sim-articles/sim_articles.csv
print_id,batch,design,source_trial,R_print_mm,H_print_mm,twist_deg,strut_d_print_mm,cable_d_print_mm,mass_g,nom_R_mm,nom_H_mm,nom_twist_deg,nom_strut_d_mm,nom_cable_d_mm,tierC_t180,tierC_e_rebound,tierC_e_reb_mJ,tierC_in_180_g,tierC_out_180_g,tierC_pulse_ms,tierC_t1000,tierC_peak_tendon_strain,tierC_peak_tendon_energy_mJ,tierC_stroke_mm,tierC_mass_printed_g,tierC_mass_flat_model_g,tierC_mass_solid_g,tierC_tpu_fraction,tierC_v_rebound_mps,tierB_t180,tierB_t1000,tierB_in_180_g,tierB_out_180_g,tierB_e_rebound,tierB_e_reb_mJ,tierB_peak_tendon_strain,tierB_peak_tendon_energy_mJ,tierB_stroke_mm,tierB_fn_hz,tierB_zeta_pct,tierB_ringdown_r2,tierB_ringdown_dominant_frac,tierB_fn_flex_hz,tierB_zeta_flex_pct,tierB_ringdown_flex_r2,tierB_flex_dominant_frac
9hhbkp,seed,9hhbkp,,27.299,76.157,59.7792,6.698,4.58,21.62,32.1266,89.6262,59.7792,7.8831,5.3902,0.8315948648226167,0.6145437295878938,198.5702231977971,208.07691668000302,173.03569539921398,4.0600000000000005,0.8406317224614682,0.1063364863461418,62.5319462066074,7.090358661992618,21.62,21.248301819258767,29.1595989481904,0.38881183523574825,3.2570817668158374,0.7651974925314707,0.7911691037305348,207.4977314451319,158.77674380778345,0.6151334574766457,198.76077497280903,0.10145987081200775,83.17460820521819,43.92623809100886,237.57299689768809,1.5824242405300413,0.874146240126774,0.9444563439311832,237.59575090185174,1.5625782012336304,0.8764519559759634,0.9997060221960333
6lhxfy,seed,6lhxfy,,28.722,68.084,77.408,9.243,2.551,18.5,33.7842,80.0836,77.408,10.8717,3.0003,0.7515981425516903,0.6101650572243514,168.70373741675246,208.38997400114926,156.6255173856588,4.0600000000000005,0.7546259094394158,0.27563794544056186,159.07169424269546,14.028982411183943,18.5,20.152480855270028,33.18852020239829,0.10026697268921154,3.2338748032890625,0.5118104558928994,0.5666383988321028,208.217088712157,106.56768309846134,0.6163070857735465,170.4019388448762,0.23343415347765953,151.70397684964954,72.23305137765435,28.56995838766156,10.36502704293405,0.49343188366700774,0.7231833777043649,441.328840802172,0.37351592007173734,0.278480894053202,0.8282163233954192
autv5r,seed,autv5r,,36.436,93.502,47.6915,6.614,3.669,22.04,38.9665,99.995,47.6915,7.0737,3.9241,0.7976288517623484,0.6106648789241786,201.15006440554706,208.25270011348303,166.10836206792615,4.0600000000000005,0.7985905376707566,0.16302647062058487,137.42649428909127,12.517193476045241,22.04,21.540852341075166,31.2817130150225,0.29360680212988766,3.236523858298147,0.6598318193002279,0.6734177416330319,207.87406230549237,137.16192071636198,0.6168119692661125,203.17488630191195,0.12005700258018738,104.52818664408832,57.12407666638905,161.68955341343047,1.467321061652125,0.7973535559775664,0.9838913041592926,162.52131659489643,1.5391486279273559,0.7738758426771754,0.9998806602371075
ebdna8,seed,ebdna8,,21.703,62.251,65.1213,8.794,4.029,19.61,25.1224,72.0587,65.1213,10.1789,4.664,0.8335152270317224,0.6148528168182417,180.19984092195313,208.1018109644515,173.45602821174737,4.08,0.844051143803599,0.12811731694057618,54.511671198388335,7.089927486012927,19.61,21.02696063236299,31.922973627847,0.22251307969303483,3.2587199291366806,0.5145030594070229,0.5621448065699217,208.13795336014252,107.08761378250956,0.6144253381574267,180.07455632608026,0.1436472472367781,94.9388120304116,38.05669960998026,21.120504614685498,32.309385369763994,0.9006627661402555,0.44402371156269993,151.5065193181323,12.169738680615943,0.7704721185219306,0.42070955787454706
nvxsrv,seed,nvxsrv,,22.718,85.675,70.4432,7.637,3.696,20.66,27.6114,104.1304,70.4432,9.2816,4.4922,0.7669506566107824,0.6149373044955931,189.8745683648222,208.02167847886318,159.5423628986412,4.08,0.7595293751816322,0.14620726175330595,54.73688762598227,5.756810719332845,20.66,21.72314542398578,32.75956864150438,0.2330365996878828,3.2591677138266437,0.800516085649931,0.8594230695535969,207.66862311547567,166.24207328871137,0.6162266093653747,190.2726678195971,0.16582074806510533,64.6788340503886,32.56568892028741,323.41742798092037,1.1087115905437859,0.8116493458983458,0.7007314284409806,323.41742798092037,1.1087115905437859,0.8116493458983458,0.994599426248114
6nheas,seed,6nheas,,37.885,65.99,52.994,6.739,4.232,21.73,36.3001,63.2297,52.994,6.4571,4.055,0.8151722513481122,0.6102791782723203,198.1955602511962,208.37791400188325,169.86389328813848,4.0600000000000005,0.8114112562930011,0.1309024452819825,143.34640288447937,15.299485332748434,21.73,20.063255788592613,27.784167526098237,0.37318551186327215,3.2344796448432973,0.43120190495361926,0.45100986723522435,208.0113200592088,89.69487746144783,0.6148169372442369,199.66925247885825,0.10506473162028929,112.43329227726704,92.25986007264675,199.44401913866966,1.362648563533903,0.49332171048438733,0.7704406358083488,199.4627850973655,1.3656416122626571,0.5035937737724763,0.9989419267117565
1zm8rv,seed,1zm8rv,,27.877,74.722,62.1055,9.035,2.708,18.5,35.9821,96.4464,62.1055,11.662,3.4949,0.7185957686825226,0.6111150701405434,168.96640524352847,208.35617260162263,149.72386401041138,4.0600000000000005,0.7186528720335101,0.24998045484019638,130.71626322416958,13.359233850372117,18.5,21.87323347170887,35.77546758548189,0.11022125208348504,3.2389098717448803,0.510756480994366,0.5605387629235136,208.2179312545932,106.34865784752284,0.6160227773481382,170.32333078075067,0.246783812933392,125.0598975031029,56.83193115239231,37.30927818299911,24.841414520003646,0.7974773537186027,0.648090588359134,405.1708078584369,0.5867959113740789,0.20675612540188582,0.8882775331004582
ajhby6,seed,ajhby6,,26.771,66.531,44.4573,7.63,4.391,20.53,30.1066,74.8199,44.4573,8.5803,4.9377,0.8541811680487453,0.613358645369689,188.1954342950268,208.20894578832696,177.848160511671,4.0600000000000005,0.8546250587877704,0.11688680761033882,70.50431033598248,9.300657948979469,20.53,21.306309663540063,30.658913766528826,0.30866189576434755,3.2508008204593515,0.48249772113826167,0.523858193519027,208.1471697808876,100.43053508065711,0.6128548456888119,188.0408545879401,0.10983051698892433,103.26696489703453,43.1985297530349,334.51041377824225,1.0141167701924132,0.6792898673751182,0.8214099867784741,334.51041377824225,1.0141167701924132,0.6792898673751182,0.9991730548625454
bag26v,seed,bag26v,,30.171,104.864,63.7624,6.445,3.324,21.42,29.0207,100.8663,63.7624,6.199,3.1969,0.6817532527219047,0.6128183760431217,196.18097504403173,208.11569161474503,141.88354970082125,4.08,0.6792624637978429,0.18254353203857465,97.61431435526382,8.569126361098661,21.42,20.1177281890315,29.862059625561642,0.2581676201399166,3.247937393028545,0.9491557462897927,0.9563053844534215,207.59010615596517,197.03534213084242,0.6178277682660169,197.78462710324547,0.15816018447070312,73.22227068517964,41.12110405224462,167.2833278004076,1.3706149436123019,0.9310788770258682,0.9796664292011512,167.4058871499998,1.364636583362629,0.9546742399869235,0.9998558966606897
bpx68c,seed,bpx68c,,28.846,80.769,60.0,6.923,3.462,20.23,25.0,70.0,60.0,6.0,3.0,0.7677911098681615,0.6126525132573524,185.2318843481986,208.2030645536349,159.8564620115878,4.08,0.7647879448890547,0.1718676883542216,100.4542415915084,9.81809852670816,20.23,18.165407031104216,27.038201804112767,0.25378212757042123,3.2470583202639673,0.7497310393140127,0.7814504428676317,207.62082686309043,155.6597783072995,0.6157574981538578,186.17065827111043,0.14258550477128037,95.26958589693658,48.38024958371084,237.7393555778239,1.5434757948171318,0.8351789935230194,0.79814000049437,237.65889492936674,1.5368083069260372,0.8435682978887469,0.9993758122620212
r2d2c1,r2d2c,trial13,13.0,27.301,65.522,80.0,8.083,3.276,19.38,25.0,60.0,80.0,7.4015,3.0,0.83920396701749,0.61261196276939,177.43728699762372,208.2144082982323,174.73435743407595,4.0600000000000005,0.8426243147869533,0.18689856107105615,111.05871271858366,9.345900542545062,19.38,17.51832317055401,27.096162012829282,0.19364406674981674,3.246843402677767,0.6081877899776862,0.6809103096037427,208.06824160022109,126.54456402338172,0.6158502025993323,178.37521267487483,0.14845008044695387,110.35133091784573,60.73181921617305,58.87296088419255,6.815461651194594,0.5574702651714236,0.5131401657407424,370.40766016872624,0.5143469182316557,0.4100740253894418,0.971532439370135
r2d2c2,r2d2c,trial12,12.0,22.463,53.912,40.0,10.782,2.696,17.96,25.0,60.0,40.0,12.0,3.0,0.8010611314687879,0.6107584189589358,163.9386812027047,208.4161066596479,166.95404221709714,4.0600000000000005,0.8010213157515961,0.2709357250087284,134.63179380570818,15.409273395065135,17.96,22.6003685936129,37.821978381016436,0.07730620605183648,3.2370196204823594,0.6631848561393392,0.6605453062061576,208.39393103165511,138.20369917153957,0.6132844142056756,164.61670432382792,0.42121995565659415,270.3391584663428,53.704447341479806,24.898894072989172,42.03622391042436,0.8646792162827074,0.6100125518102482,199.49710747517457,2.0714490006814494,0.3293923650177315,0.8123545359796281
r2d2c3,r2d2c,trial16,16.0,20.072,48.173,80.0,9.635,4.416,18.63,25.0,60.0,80.0,12.0,5.5,0.8981476554090139,0.6158540225660493,171.4732107682635,208.09159516796862,186.8969783104327,4.08,0.8999671176419963,0.10350744961053035,43.300022771419954,16.035224164057816,18.63,19.807600403492156,29.834571198182676,0.2349509866561083,3.264026319600061,0.5121342051066223,0.5694909366403859,208.11902381721788,106.58487083019709,0.6146297240952135,171.1323274062321,0.13302965421397547,87.51760903330313,45.189893181787454,26.51968509941726,32.087408365591195,0.9521879391647311,0.3239541660728171,174.18112466988657,7.332389434547417,0.5954327936571244,0.7950905271383246
r2d2c4,r2d2c,trial11,11.0,30.124,45.186,80.0,9.037,4.142,19.33,40.0,60.0,80.0,12.0,5.5,0.907682035677232,0.6127759515934714,177.0268777349201,208.338640161866,189.10524101234887,4.0600000000000005,0.9198281220652689,0.13403676410532314,122.4992894909764,12.101398988276578,19.33,18.524651697408558,27.287819859526117,0.2704549891201819,3.2477125434453984,0.32363964702507775,0.388551142838388,208.40337419285146,67.44759446260964,0.6127313658283937,177.01399720531933,0.12125674785319242,122.84316628090748,115.35799964166554,36.52366400771362,17.738796457129435,0.6972605726653582,0.782784478193474,167.1842222103406,3.0910507426057294,0.5142160109362094,0.6048165796036227
r2d2c5,r2d2c,trial18,18.0,25.057,60.137,80.0,6.014,5.513,23.47,25.0,60.0,80.0,6.0,5.5,0.9122106524122265,0.6159586222111033,216.05795992318738,207.9163735801959,189.66353079077473,4.0600000000000005,0.9145827830842971,0.0768701989810552,47.63348035150511,15.938599311728503,23.47,19.719331129455256,24.73929326994206,0.5512718931244598,3.2645806977188476,0.8731757745839862,0.9276131789697862,207.14987156320632,180.87824955717593,0.615127508468726,215.76643264657002,0.07017554210633692,52.852230167446834,53.936764583186815,247.53875684997368,1.3003395116312912,0.12129303781003775,0.6325324129704634,248.46622511050316,1.3582378790765024,0.17404615222414976,0.9939119788724242
r2d2c6,r2d2c,trial14,14.0,20.398,48.955,40.0,9.791,4.488,19.11,25.0,60.0,40.0,12.0,5.5,0.897918668763674,0.614350395591556,175.4617561960186,208.23568368442466,186.9787078830121,4.0600000000000005,0.9016498843419793,0.11051445016139204,51.57205621628193,21.089775945143316,19.11,22.01916299910759,33.48953997671383,0.2197001027385067,3.2560570966352467,0.7527058571287651,0.7507736488197854,208.38050684398976,156.84922801293183,0.6106352973824875,174.4007042932585,0.15532728968339385,114.11028894830548,35.283805109020335,22.79711932907309,26.185335857175435,0.9848247302837101,0.35206371755414806,161.86528338265828,9.71885526423853,0.8038945760757845,0.8377848360447673
r2d2c7,r2d2c,trial15,15.0,34.886,52.33,40.0,10.466,2.616,18.51,40.0,60.0,40.0,12.0,3.0,0.6125895166340473,0.6080039856004266,168.19709378427052,208.6915161997204,127.84223503441316,4.0600000000000005,0.6165930874824237,0.2607441341054857,243.2080372709966,32.98842232733465,18.51,24.29739270873738,40.463880186751126,0.08425451538500399,3.2224211236822606,0.36827465354226063,0.37144160940184606,208.6605937839138,76.84440788369324,0.6146212538170863,170.02768257841151,0.20330012884653376,164.31922117256136,149.7122419480093,21.171690382188704,13.880964409359967,0.4549651256130446,0.6456187712863445,183.80261000677194,7.85720532208216,0.6345801543862166,0.8873009266897974
r2d2c8,r2d2c,trial17,17.0,26.927,74.048,80.0,8.078,3.702,19.98,40.0,110.0,80.0,12.0,5.5,0.8324494853710995,0.6141751938474952,183.39749442591213,208.0970831459702,173.2303097720898,4.08,0.8375961918077183,0.14754821586709926,79.64310836838891,6.940436542360484,19.98,20.907669065079766,31.63983248635362,0.22755853098366371,3.2551285273917245,0.692768366956152,0.7632428627884704,207.8706024550226,144.0061778009575,0.61608219405086,183.9669395332208,0.1248492018841162,84.77802881845392,51.747709282111735,31.239888680906216,22.20304794777054,0.9184469647554112,0.7059218259938564,329.46609182819793,1.0372627881400118,0.33562303934846505,0.9866985239592052
r2d2c9,r2d2c,trial10,10.0,21.946,52.671,80.0,10.534,2.634,17.91,25.0,60.0,80.0,12.0,3.0,0.8042901083278674,0.6119564315380528,163.80295491255123,208.31767651944992,167.54784661443801,4.0600000000000005,0.8094630409328348,0.2680514554644551,119.38372517082682,11.106266261718387,17.91,19.54273187541039,32.55715377446326,0.08375112699257382,3.2433690871516796,0.5012080514123098,0.5276770670136867,208.18054442643003,104.3417650139248,0.6159024851015173,164.85919878977322,0.27139735840251267,167.2318544333882,60.58146723117573,36.00192135969746,17.63359131216774,0.8405621903622189,0.7277985972737622,150.00000000076423,2.686955296932259,0.12681472340182198,0.8787127896110098
drran1,drran,trial36,36.0,25.881,62.1145,40.0,8.2678,3.1057,19.31,25.0,60.0,40.0,7.9863,3.0,0.8350455230277726,0.6108015454386618,176.2739123207213,208.35610754820243,173.98683480361953,4.0600000000000005,0.835453542887124,0.21613759981455474,132.43145919517323,14.0502306283029,19.31,17.76579542550961,28.112834256939237,0.15901681871990989,3.2372481908249076,0.5958784174674708,0.5942945517310542,208.38847559547688,124.17419505629142,0.6136600213528347,177.0988524938899,0.254636301775508,157.30357261042676,49.99878896980788,21.73605418187664,26.298654109983243,0.9041155330834334,0.495428049833406,416.09951550866174,1.1273989784740328,0.5774500727323193,0.607890817509573
drran2,drran,trial33,33.0,23.0721,55.373,40.0,5.5373,5.0759,19.33,25.0,60.0,40.0,6.0,5.5,0.86513982373782,0.6144031674375637,177.49696951892597,208.26916873126288,180.18195192618705,4.0600000000000005,0.8669695766663955,0.08568335610498326,41.55747627767372,19.36050949122375,19.33,15.83780607792141,20.099310372589837,0.5296379727093349,3.256336787419088,0.5743167527158901,0.6115632201661196,207.94116205687874,119.42409294847525,0.6116550610170759,176.70305993739424,0.09522509612731854,78.85400898244059,35.898917897021995,247.34523456848967,1.4512207058714672,0.8331378547064505,0.9796440878938822,247.35366629515775,1.4733721522574161,0.8439415345480303,0.9997978542121041
drran3,drran,trial31,31.0,20.7352,65.0743,40.0,9.0365,4.1417,19.92,27.5354,86.4155,40.0,12.0,5.5,0.8470638162369059,0.6144421469951072,182.92622610535054,208.1265837336989,176.29649827781694,4.0600000000000005,0.8523938403259731,0.12726794903552235,51.127161650260966,8.691784490715213,19.92,23.420314961974498,35.78772939419264,0.21240629050488152,3.2565433790740683,0.46651679717495514,0.5077198567159803,208.19982298986497,97.1287145936244,0.6116577808267123,182.0972894873617,0.15346950175154803,90.33495717858884,28.20295853738307,22.802380704927444,29.41736608903232,0.9098456281963139,0.6069336050633953,203.04192584846118,7.971037464648923,0.6598709658096448,0.8273680396766525
drran4,drran,trial29,29.0,27.8189,76.502,40.0,8.3457,3.8251,19.92,40.0,110.0,40.0,12.0,5.5,0.8318783810413525,0.6127177646743192,182.41285840776146,208.24060892362886,173.2308606184538,4.08,0.8331314780614691,0.14622783705167747,86.77524887709383,10.009930690573002,19.92,24.14227184326659,36.81228879250208,0.21572682763267384,3.2474041527738913,0.478778523149776,0.5251005747489752,208.17943263354044,99.67184130644478,0.6129865306598302,182.49287301560608,0.16463988328936707,105.5861035903017,40.823092409518004,346.20129371119805,1.037072044989284,0.6753191694982723,0.44751024937433387,346.20129371119805,1.037072044989284,0.6753191694982723,0.9910536632738609
drran5,drran,trial28,28.0,23.2292,55.7501,40.0,5.575,5.1104,19.88,25.0,60.0,40.0,6.0,5.5,0.8691527706547918,0.6143630299544252,182.53539764494946,208.24596759483165,180.99755971273592,4.0600000000000005,0.870417047257837,0.08619813441737452,42.98562784206837,18.753680466082855,19.88,16.163279832751407,20.51242304247337,0.5296322094743554,3.256124058758453,0.5751902520548535,0.6120550538841548,207.91101337316323,119.58838818708978,0.6115703252295698,181.7056480626964,0.0955681643015789,81.24094390477929,36.0317771357205,250.51371071574633,1.8459443632068184,0.8038610201469885,0.9503457548378047,250.47440401421838,1.8838695863378756,0.8184087440500489,0.9993778489022371
drran6,drran,trial34,34.0,21.7241,52.1378,40.0,8.8096,4.7793,19.24,25.0,60.0,40.0,10.138,5.5,0.8820984324177276,0.6143880594254665,176.6662037541733,208.25111988375147,183.69798639869342,4.0600000000000005,0.8848828356320515,0.09721316115186941,46.314225626839956,20.366160417370182,19.24,21.491948078859423,31.417427547201672,0.2828438726372058,3.256256714954972,0.6825765971991787,0.6796402899242074,208.3810897565859,142.23605516670705,0.6110473663703382,175.70559335346115,0.12222222765194919,100.72734349473832,35.6491303689787,21.023084197245478,30.535603104832425,0.9662940565423418,0.5823216306556853,592.1201370374022,1.1844298378717686,0.5729999852460104,0.7977589143830671
drran7,drran,trial32,32.0,29.8858,60.566,40.0,8.1029,4.1093,20.06,40.0,81.0634,40.0,10.8452,5.5,0.8837522395132712,0.6114973301567305,183.32898605635208,208.35212822787375,184.13165992873968,4.0600000000000005,0.8833034523666004,0.1331447804816667,106.69087313081899,12.84829682752614,20.06,21.170863951481664,31.340946861098864,0.26247442767527684,3.2409358498306715,0.49791060719214547,0.5055113776920012,208.40340396079966,103.76626540703174,0.6130484872499223,183.7940282455569,0.14143413614824746,126.26956203875692,58.21957024718267,25.814118501483676,41.28668100585461,0.9111739525157847,0.2802343455669415,440.64145382471395,1.2075233415298163,0.03940565829805498,0.9734339621668266
drran8,drran,trial35,35.0,25.3411,60.8187,61.5445,9.0215,3.0409,19.32,25.0,60.0,61.5445,8.9001,3.0,0.794776179210832,0.611561699770893,176.58468855491267,208.3030299521553,165.55428626341347,4.0600000000000005,0.7955463612841199,0.21944323142755634,121.45889532386882,12.309191635789176,19.32,18.98350818573809,30.452867189035462,0.1386542212249986,3.241277008785733,0.4322753009781433,0.47485005385811024,208.28576625490774,90.03679229730345,0.6152318786421852,177.64443018551307,0.21352512744065788,137.93984716069593,57.186648891636175,31.18318828641181,48.84099126117954,0.7486086732545848,0.6399868195007571,484.9431295658477,0.7035490337319307,0.2722644715482855,0.7939206131199965
drran9,drran,trial30,30.0,23.0055,55.2131,40.0,5.5213,5.0612,19.34,25.0,60.0,40.0,6.0,5.5,0.8663885532799306,0.6144016271142291,177.58834890876736,208.26698727416385,180.44013380043253,4.0600000000000005,0.8682624982289869,0.08625887247035312,41.81906152122735,19.36872343263117,19.34,15.70081032969074,19.925487244151775,0.5296347518015226,3.256328623705414,0.5747672992598324,0.6119059005312653,207.9407466622528,119.51754136513605,0.6116566864098908,176.79494364090456,0.09567693326971996,78.86275318385974,35.83705742567759,248.6809582163528,1.4593347424357554,0.8306221598763996,0.9826396377214925,248.68930668470736,1.479847473348063,0.8409081747966823,0.9998264072391717
2dran1,2dran,trial36,36.0,25.881,62.1145,40.0,8.2678,3.1057,19.48,25.0,60.0,40.0,7.9863,3.0,0.8368638563129479,0.6107301939650694,177.8050070910692,208.35135054899314,174.36171468844123,4.0600000000000005,0.8372650805371923,0.2174694082121936,134.24543977993997,14.061732068717435,19.48,17.76579542550961,28.112834256939237,0.15901681871990989,3.236870028014868,0.5957613942533956,0.5941610236125654,208.38361331469807,124.14691200792497,0.6136573865641636,178.65721565383862,0.2555483717541883,159.49354815075918,50.05859138850968,21.631730182962887,25.47980196697025,0.9047608654028281,0.5158309094505344,410.9360932206615,1.0677125120971747,0.6164739982862553,0.6441415781255716
2dran2,2dran,trial33,33.0,23.0721,55.373,40.0,5.5373,5.0759,19.65,25.0,60.0,40.0,6.0,5.5,0.869108394326574,0.6143797867448363,180.42849066803205,208.25345159994458,180.99482293299474,4.0600000000000005,0.8707170026847028,0.0867234007851326,42.714333109925406,19.03517614234949,19.65,15.83780607792141,20.099310372589837,0.5296379727093349,3.2562128697476322,0.5752557519417272,0.6121823874721332,207.9232151275526,119.60902546434177,0.6116117398052786,179.61558219972324,0.09599730619914072,80.23420986284205,35.89803213318167,250.03845101558093,1.6843621680586542,0.8317461198616891,0.9709154829876175,250.03172951537914,1.7125512089206707,0.8443372811744031,0.9996385582984278
2dran3,2dran,trial31,31.0,20.7352,65.0743,40.0,9.0365,4.1417,20.15,27.5354,86.4155,40.0,12.0,5.5,0.8494272472481331,0.614417072732598,185.03077502921545,208.1166410407433,176.77994550576642,4.0600000000000005,0.8548808477446591,0.12835503838818063,52.12805860861363,8.316752122021043,20.15,23.420314961974498,35.78772939419264,0.21240629050488152,3.2564104854827693,0.4664308538192287,0.5071057676899204,208.19344058655176,97.1078442523482,0.6116358207902148,184.19320520036624,0.15432327118611253,91.27382199639115,28.189783503385918,22.906591183891987,29.711258724325496,0.9088539426540353,0.7006469870269053,205.50628670341314,8.372616772795242,0.7535754719570329,0.7619724844188267
2dran4,2dran,trial29,29.0,27.8189,76.502,40.0,8.3457,3.8251,20.19,40.0,110.0,40.0,12.0,5.5,0.835047592186878,0.6126444404065203,184.86319652311812,208.23108675133855,173.88286761016215,4.08,0.836374607793496,0.14767540893928766,88.75492332338084,10.01065869020143,20.19,24.14227184326659,36.81228879250208,0.21572682763267384,3.2470155341545577,0.48079825247068303,0.5274282055347529,208.16681031036455,100.08623861961944,0.6129828318954674,184.9653049047456,0.16563783684636962,106.87607486750208,40.828057949953326,20.000000000000004,25.58843566095414,0.8531994214478996,0.42905367283726453,346.60148732859744,1.0864108772765786,0.6694211803362194,0.9906528267783374
2dran5,2dran,trial28,28.0,23.2292,55.7501,40.0,5.575,5.1104,20.22,25.0,60.0,40.0,6.0,5.5,0.8733716112576287,0.6143375796767283,185.6495394632943,208.22935391461388,181.86160633954134,4.0600000000000005,0.8744512200042552,0.08728637773149034,44.25815832451543,18.43045031001806,20.22,16.163279832751407,20.51242304247337,0.5296322094743554,3.25598917228666,0.5761257452090659,0.6126595398539744,207.89209043313068,119.77198552385794,0.6115259555443575,184.79988164878586,0.09636830251102704,82.70418186980415,36.031299728436956,251.0398206766038,2.5513627825205227,0.8362351186282251,0.8620977878708055,250.89439573229504,2.6267669066224637,0.8584184818376117,0.9981603137630445
2dran6,2dran,trial34,34.0,21.7241,52.1378,40.0,8.8096,4.7793,19.54,25.0,60.0,40.0,10.138,5.5,0.8859953598706694,0.6143599813097617,179.41267458714157,208.23685542636915,184.49688766182248,4.0600000000000005,0.8886574318969258,0.09830701617832566,47.47836066250135,20.16637889315207,19.54,21.491948078859423,31.417427547201672,0.2828438726372058,3.2561079009417364,0.6827579493605558,0.68004068906571,208.37400039254138,142.2690052080672,0.6110117256654106,178.4348773369466,0.12280471671540266,102.21535985924761,35.66942704246609,21.03720350774289,30.467759629260964,0.9677684656920936,0.582961267674315,150.00000000000003,9.889906578749166,0.41781322529824727,0.35502269461843694
2dran7,2dran,trial32,32.0,29.8858,60.566,40.0,8.1029,4.1093,20.32,40.0,81.0634,40.0,10.8452,5.5,0.8871867004492939,0.6114069466606131,185.67768593841862,208.34354534295542,184.83962255272448,4.0600000000000005,0.8868094211365649,0.13437522715373942,108.96834708123785,12.851182242773735,20.32,21.170863951481664,31.340946861098864,0.26247442767527684,3.2404568173012493,0.49845857403372773,0.5060518886738803,208.39479104039378,103.87617037805134,0.6130362973425894,186.1725021420354,0.14194299582646824,127.8757992017549,58.280751001898125,25.225559594584073,37.532301943815746,0.9270972890772505,0.3032969894638023,494.26754227182454,1.367580160981952,0.02163200125959397,0.9725851350710023
2dran8,2dran,trial35,35.0,25.3411,60.8187,61.5445,9.0215,3.0409,19.51,25.0,60.0,61.5445,8.9001,3.0,0.7963605355842195,0.611486585226309,178.299385298759,208.29763414885304,165.88001549170642,4.0600000000000005,0.7971863409585818,0.22094501418636556,123.32357451355197,12.33020668610707,19.51,18.98350818573809,30.452867189035462,0.1386542212249986,3.240878901699438,0.43311193536795567,0.4763934146640829,208.28086907276412,90.20893030422465,0.6152360567564837,179.3926692483618,0.2151827384985855,139.36203605091018,57.2466749824116,25.47850945106415,33.892535451148305,0.9410929999562306,0.2636759944470372,485.31767011191533,0.6780144135401276,0.31314265048388845,0.8075234903689219
2dran9,2dran,trial30,30.0,23.0055,55.2131,40.0,5.5213,5.0612,19.65,25.0,60.0,40.0,6.0,5.5,0.8702498247539696,0.6143787804363534,180.42819513955826,208.25179374411462,181.23108701051558,4.0600000000000005,0.8719197151696477,0.08727036191000749,42.94345134739069,19.05355456440666,19.65,15.70081032969074,19.925487244151775,0.5296347518015226,3.2562075363126732,0.5756813296976242,0.6125044255008062,207.9231294067489,119.69746361176838,0.611614351525669,179.61634919886325,0.09643920381514287,80.21710007687224,35.8371271092978,249.82258634320675,1.816849948801784,0.8567168034564101,0.9635009903218676,249.8180059104431,1.8500189049387044,0.8706319475372825,0.9996188541536631
corny1,corny,trial42,42.0,17.6507,77.6629,40.0,8.4723,3.8831,20.2,25.0,110.0,40.0,12.0,5.5,0.7858635461640301,0.6150619273193232,185.68458733086493,208.0439682586457,163.49417065377622,4.0600000000000005,0.7801484216628626,0.13953440395700878,38.609099301283486,6.052365112204957,20.2,23.403036848292356,35.907050243065044,0.20609781269279132,3.259828214792413,0.6031955985758813,0.6241092939260026,208.02917471685467,125.48228256457975,0.6126423571559041,184.95412936011937,0.16333914552864112,55.386226449244475,20.33234582585271,29.493953558476157,26.498950594046384,0.9458103281904784,0.31228203572635177,481.72119780977675,1.451930169660178,0.514927043292862,0.5624944025094324
corny2,corny,trial38,38.0,18.2584,80.337,40.0,7.9765,4.0168,20.21,25.0,110.0,40.0,10.9217,5.5,0.7870214303640447,0.6150902607834491,185.78506838108618,208.04365811988265,163.73481739167835,4.0600000000000005,0.780011678714375,0.13023917727042433,37.356971131305954,6.034668462805967,20.21,22.84463594590779,34.3293029525614,0.23861250280829369,3.25997838215228,0.6285325964944887,0.6703634401365532,208.02784287214854,130.75228022357902,0.6129620098762475,185.14224038406516,0.14801364838484687,50.88072338024378,20.51539299319362,28.96566252370036,29.697722709944337,0.7015234955531455,0.799826653279643,442.6505901910179,3.6869017084833438,0.6481081321422444,0.5883161386871497
corny3,corny,trial45,45.0,19.6514,86.4663,40.0,6.8873,4.3233,20.15,25.0,110.0,40.0,8.7618,5.5,0.78864446468643,0.6151397068367775,185.24839520009417,208.0505114596392,164.07788423782515,4.0600000000000005,0.7782529137982881,0.11177641958605626,34.7312798471636,6.672872480133318,20.15,21.92031049892477,31.186857533006574,0.3274824857149323,3.260240446234921,0.7812410018500561,0.8271411659752054,207.7081783873304,162.27014537576818,0.6131190281840939,184.639870870638,0.12434179926924822,41.985869617189415,20.96515322252651,301.3472823631959,1.2089850444331915,0.6118453148300104,0.5953594732177547,301.3472823631959,1.2089850444331915,0.6118453148300104,0.9993961127168499
corny4,corny,trial44,44.0,20.7995,91.5176,40.0,4.9919,4.5759,20.56,25.0,110.0,40.0,6.0,5.5,0.7922798716045513,0.6151541039741231,189.02214128122478,208.0364256844952,164.82307263038163,4.08,0.7853910164367446,0.10104086992605861,34.30726935456372,7.3069822166887395,20.56,18.529282736708378,23.771718797311244,0.5094240419647049,3.2603167510628523,0.9975628490985712,0.9978069222648974,207.69070529307743,207.184531703454,0.6149578375950743,188.96183331775734,0.1362694493671272,39.98428246659977,20.18502528315312,158.8660865565819,2.291558120813863,0.9608772435278552,0.9972097919746431,159.28060739793702,2.5439678822652256,0.963086451270226,0.9998933967836326
corny5,corny,trial40,40.0,20.8226,91.6194,40.0,4.9974,4.581,20.58,25.0,110.0,40.0,6.0,5.5,0.7924174890042301,0.6151540630165305,189.20600236198294,208.03536812912145,164.85086403694908,4.08,0.7855825166827128,0.10091272131452456,34.34330857328351,7.314652372984856,20.58,18.59109311629112,23.850935501229888,0.5094303690398772,3.2603165339876115,0.9974621182589192,0.9976928822968899,207.6898984596086,207.16280605850102,0.6149613954703353,189.1467426441462,0.13611455793916752,39.98098196589457,20.195387186308352,158.84587913808878,2.283313446077145,0.9611935775699354,0.9972195135936708,159.25482618356003,2.537328232882457,0.9625498811557335,0.9998912740094742
corny6,corny,trial41,41.0,33.4223,67.2919,80.0,8.6479,2.5067,19.45,40.0,80.5353,80.0,10.3499,3.0,0.781225796249034,0.6082601932213938,176.8131835697327,208.47357261705324,162.8649327646382,4.0600000000000005,0.7846826226610094,0.28928519107906836,218.78784239172816,17.68155822325294,19.45,18.10397497131816,29.500181282860748,0.11565390875524477,3.223779024073387,0.5343603534058408,0.5942238861185813,208.16216914537662,111.23361027024986,0.6161000927014678,179.09213853240612,0.20547941473988235,136.4348118456494,144.4593278518322,57.8534846403751,6.298533492239873,0.7579730343071435,0.5962514584370192,351.5731021956332,0.7273950770200326,0.7790394623273913,0.9604793573091565
corny7,corny,trial37,37.0,34.3422,67.1179,78.9832,8.9823,2.5757,19.62,40.0,78.1753,78.9832,10.4622,3.0,0.7848216163167697,0.6081153638128516,178.31612646839412,208.4798874438136,163.61952223319201,4.0600000000000005,0.7890476185987443,0.27857136681818434,222.89780054530667,18.036938781367194,19.62,19.551790914574035,31.885834409445735,0.1144444103773279,3.2230114282081135,0.49527285752374023,0.5547039805379634,208.2139706594598,103.12272822487486,0.6159873368854807,180.62440517586438,0.2009034572528708,133.52770976084742,146.99896442539156,44.32177305568969,8.867815545788432,0.6417246272268131,0.6589838018160745,370.5642594503923,0.9923327941205297,0.6644159605356768,0.8963599732772084
corny8,corny,trial39,39.0,34.697,68.3002,80.0,8.8612,2.6023,19.64,40.0,78.7391,80.0,10.2155,3.0,0.7911273830950639,0.6081433304055324,178.50610515261985,208.47010203854418,164.92640627931442,4.0600000000000005,0.7947076829555969,0.27362546682572925,220.92472559449845,17.56781088441304,19.64,19.466516745214005,31.64189333602299,0.1192717312284085,3.2231596511493215,0.5183522156822268,0.5770292390412628,208.1671854191668,107.90392179435804,0.6160169055256006,180.81720708869258,0.19553389094949178,130.1880939233903,142.82789990863571,55.363837558633435,8.359532401826954,0.7904253885649443,0.5884608420992662,353.74499577031816,0.9866992802821112,0.8257931167370567,0.9533768755179485
corny9,corny,trial43,43.0,37.0942,65.4651,80.0,9.2472,2.7821,19.46,40.0,70.5933,80.0,9.9716,3.0,0.8130505941895162,0.607851735775352,176.78529587475768,208.5063414428481,169.5262048023898,4.0600000000000005,0.8178457697222316,0.24577373953587026,227.28256010264454,18.38723049646592,19.46,20.96827586597049,33.848585752361856,0.12938891040307077,3.2216141996093657,0.44406383769971935,0.5019681553516707,208.27323725808824,92.48661302697084,0.6156556857405795,179.05496711594404,0.1822841965780009,144.09577187052295,152.54426559964523,23.992107809406306,18.796395802394304,0.5392805002127234,0.7746804456196915,380.43199523135155,1.4114348042258036,0.7873625578137561,0.7545437528596052
