Repository: vertical-cloud-lab/tensegrity-optimization

# Bayesian optimization of 3D-printed tensegrity structures for energy absorption

We print tensegrity-inspired structures in one piece from rigid PLA and flexible TPU on a dual-nozzle 3D printer, drop-test them on an instrumented drop tower, and let a Bayesian optimizer choose the next batch of designs. The paper, its figures, Marcus Madsen's IDETC-CIE 2026 talk, the videos, and the TMS 2027 abstracts are all on the project page:
*Left: a T<sub>3</sub> prism printing on the Bambu Lab H2D, PLA struts and TPU tendons in one job (timelapse). Right: a prism dropped on the drop-tower carriage, filmed at 959 frames per second and shown 32 times slower than real time.*

The journal manuscript is drafted on [PR #76](https://github.com/vertical-cloud-lab/tensegrity-optimization/pull/76), and the talk's slides and clips are on [PR #84](https://github.com/vertical-cloud-lab/tensegrity-optimization/pull/84). Most of the working material sits on open pull requests rather than on `main`; see the [issues](https://github.com/vertical-cloud-lab/tensegrity-optimization/issues) and [pull requests](https://github.com/vertical-cloud-lab/tensegrity-optimization/pulls). The page's source is [`docs/index.html`](docs/index.html).

## Citation

Until the paper is out, please cite the repository:

```bibtex
@misc{madsen2026tensegrity,
  title        = {Experiment-Driven Bayesian Optimization of the Impact
                  Response of Multi-Material {3D}-Printed

# T-3_01 Sobol batch: print key, slicer files, and BO campaign script

This directory holds the key linking each printed T3-prism specimen ID to its
Sobol design parameters, for use when parsing drop data during the testing
campaign (issue [#98](https://github.com/vertical-cloud-lab/tensegrity-optimization/issues/98)),
plus the Bayesian-optimization script that ingests the campaign results and
suggests the next print batch.

## BO campaign files

- `t3_prism_bo_campaign.py`: Honegumi-templated Ax script (multi-objective,
  fully Bayesian SAASBO, batch, existing data, visualization). Ingests the
  measured drop results, attaches them as completed Ax trials, attaches
  printed-but-untested specs as pending trials, and records the next
  suggested batch. The rebound objective is the absolute energy returned to
  the payload per drop (`e_reb_mJ = e_rebound * m_printed * g * h`), computed
  from each article's own weighed mass, and its noise folds in the
  print-to-print mass scatter measured from the spec-08 triplicate. See the
  docstring for the objective rationale (why `t180` stays a ratio) and the
  seven documented deviations from the rendered template. From round 3 the
  search space also carries six print-process parameters, with the four
  filament-level ones taking one Sobol-drawn value for the whole batch; see
  the print-process section below. Run from the repo
  root: `python bo/t3_prism_bo_campaign.py --round 3`.
- `t3_prism_mass_model.py`: the as-printed mass model, and the
  constant-printed-mass projection built on it. **What round 1 actually held
  constant was solid mass, not volume and not printed grams**: PR #35's
  Route A uniformly re-scales each design until
  `rho_PLA * V_PLA + rho_TPU * V_TPU = 30.95 g` (the solid mass of the S0
  reference STLs), converged to 0.15 g on rendered STL volumes. All 9
  articles sit at that solid mass and still weigh 18.50 to 22.29 g, because
  PLA prints sparse while thin TPU cables print near solid and the PLA/TPU
  split swings from 20.0/10.9 g to 27.3/3.6 g across the batch. This module
  calibrates the gap in two stages (analytic volumes against the 9 rendered
  designs, then rendered solid grams against the 12 weighed articles using a
  wall-plus-infill term in the as-printed strut diameter) and inverts it, so
  a design can be projected onto a constant *printed* mass with a closed
  bisection and no slicer in the loop. Since 2026-08-26 the two infill
  percentages are inputs to that solve rather than fitted constants, because
  a sparser article has to be larger to weigh the same. Residual sd 0.378 g, at or below the
  0.457 g print-to-print scatter, versus 0.927 g for a flat pair of density
  factors. `python bo/t3_prism_mass_model.py` prints the calibration report
  and re-projects the 9 round-1 articles.

- `t3_prism_printed_mass_plate.py`: renders the actual print files (per-trial
  STL pairs, plate previews and the Bambu H2D multi-material project) for a
  solved constant-printed-mass suggestions CSV, at the CSV's own solved scale
  with no mass re-solve. See "Round-3 print files" below for what it produced
  and how the output was verified. `python bo/t3_prism_printed_mass_plate.py`
  (needs `openscad` and `xvfb`; about 25 minutes, mostly OpenSCAD).

- `t3_prism_slicer_settings.py`: reads the print-process settings back out of
  a Bambu Studio `.3mf` project (process profile, layer height, line width,
  sparse infill, wall loops, and per-filament nozzle temperature and max

File: bo/t3-prism-bo-batch-drop-results-first20.csv
specimen,n_valid,dv_health,t180_mean,t180_sd,t1000_mean,t1000_sd,out_180_g_mean,out_180_g_sd,in_180_g_mean,in_180_g_sd,in_dv_ms_mean,in_dv_ms_sd,t_second_ms_mean,t_second_ms_sd,e_rebound_mean,e_rebound_sd,fn_hz_mean,fn_hz_sd,zeta_pct_mean,zeta_pct_sd,H_mm,R_mm,cable_d_mm,mass_g,spec,strut_d_mm,twist_deg
6lhxfy,20,healthy,0.8896846681209369,0.004589310802173398,0.9126730324377276,0.0131563220511432,200.0408277395844,4.6514371915461785,224.01245885825836,5.995658100190466,5.372048406038164,0.0934751567632233,55.178585858587184,0.8852545005920192,0.04951616963508894,0.0005314598267819085,368.3766929752503,17.11345069852911,10.146626604741746,0.9777540895501612,68.08,28.72,2.55,18.5,01,9.24,77.4
6nheas,20,settled,0.9948857680004524,0.003463590807733253,0.996314364082866,0.0052552248563551,226.34077340065016,1.4388616382651154,227.02267034032064,1.6728742296785994,5.259208770534627,0.0353727225454191,43.16525252525357,0.2734897059374737,0.0399411264271421,0.0002825665372294875,321.99195771799134,2.4244345791690534,19.309100372688224,1.085471166468135,65.99,37.89,4.23,21.73,05,6.74,53.0
9hhbkp,20,healthy,1.0210800211200777,0.0007033257393862412,1.0282110110242726,0.0163756124612665,236.0833535109636,2.8312331123551147,231.8301559254594,2.546053534856611,5.450579779777187,0.0470278581955188,23.898181818182398,0.3626781438032697,0.02156697381018554,0.0006433092474326818,364.0882452756041,2.54507787057255,11.213840199194124,0.7839554085986238,76.16,27.3,4.58,21.62,00,6.7,59.8
amdjwm,20,settled,0.9808761834036028,0.0033756213623767155,1.0070155415571158,0.0074730923351426,198.6387008745415,3.79917949231515,202.59422942932696,4.061873527374104,5.26116704531628,0.02552003165841,31.77292929293005,15.703284022356534,0.02339801502989255,0.00037606780766633534,455.1422842666137,4.532342201263233,9.63775574988539,0.6649355573666423,,,,,,,
autv5r,20,healthy,1.044209564096064,0.0035507968181820305,1.1362007153698894,0.0392710563919582,230.9171047535384,5.721327893405877,221.9440055442116,5.449419506227793,5.337817923461658,0.1170192297289034,29.166138613862092,0.3199467777522761,0.026471983705213732,0.0003391625512432,385.715264593775,20.860866998795554,6.380085566114936,1.4104910902589485,93.5,36.44,3.67,22.04,02,6.61,47.7
bag26v,20,settled,1.0694449636997079,0.002612134154285659,1.24170361731896,0.0258930564768412,217.46175225391917,2.4155740710819336,204.8480728291229,2.7799013404955963,5.030191859399339,0.0412123239753894,24.72181818181878,0.2702695692715237,0.023999426953027474,0.0001497089485032801,,,,,104.86,30.17,3.32,21.42,08,6.45,63.8
bpx68c,20,healthy,1.0136066968276558,0.0015055507204280144,1.0665486364173136,0.0054532435803746,210.5528859406069,1.9716248454232088,208.24516282501168,1.635683605699002,5.301694173138132,0.0299473748013851,22.101212121212654,0.2929068693924664,0.019937857454126146,0.0002676526840482248,467.5722992210511,,16.72640738125103,,80.77,28.85,3.46,20.23,S0,6.92,60.0
nvxsrv,20,healthy,1.0297465754722155,0.005066310042312613,1.2299125486643814,0.0148771483699859,235.36182942592063,1.5894322058360262,229.0532904567841,1.483708969623574,5.326888620354981,0.0445925176208996,28.85797979798049,1.2518215134868893,0.026711870455850033,0.0014153661915596119,294.2530703381057,20.921403962842277,31.04212539503506,2.359935553409769,85.68,22.72,3.7,20.66,04,7.64,70.4
ajhby6,20,settled,1.0136657789395342,0.004389826585684811,1.033838441295097,0.0211151421832109,233.06836628279655,1.8600842929330497,230.15795342146205,1.9869610707768364,5.233509642825024,0.038475014281004,21.214545454545966,0.5851831611525501,0.01915752574255843,0.0009936703692255422,,,,,66.53,26.77,4.39,20.53,07,7.63,44.5

File: bo/t3-prism-bo-round1-drop-results.csv
specimen,n_valid,dv_health,t180_mean,t180_sd,t1000_mean,t1000_sd,out_180_g_mean,out_180_g_sd,in_180_g_mean,in_180_g_sd,in_dv_ms_mean,in_dv_ms_sd,t_second_ms_mean,t_second_ms_sd,e_rebound_mean,e_rebound_sd,fn_hz_mean,fn_hz_sd,zeta_pct_mean,zeta_pct_sd,t_drift_flag,t180_slope_pct_per_drop,t180_e2e_pct,H_mm,R_mm,cable_d_mm,mass_g,spec,strut_d_mm,twist_deg
r2d2c1,21,healthy,0.9941502089448192,0.0020547299672482,1.0023611455082977,0.0056794779703121,227.936356359094,4.343571324088003,229.2776534232955,4.345464795525673,5.313316582530402,0.1314245252006278,22.30315789473738,0.299352126944903,0.0205950647274666,0.0006130925921275,,,,,False,-0.0001992359984331,0.04,65.52,27.3,3.28,19.38,3,8.08,80.0
r2d2c2,21,healthy,1.0410720834858893,0.0154142734683684,1.114236445148111,0.0624862807202874,238.20396164029995,2.2942981159303595,228.8340737811513,2.5954677885601134,5.31940670132629,0.0999151965482384,22.725263157895284,0.7710841460138748,0.0209544145122387,0.0008003930337027,286.3424582031864,1.832433409081834,25.246417238230173,1.4934246217702982,True,0.2529227818873344,3.5,53.91,22.46,2.7,17.96,2,10.78,40.0
r2d2c3,21,healthy,1.3336523122690265,0.011658778776069,2.4811536672200805,0.0217634910473324,302.34911473975825,2.652113614252614,226.71065629696835,1.2160898040222805,5.307651020510293,0.0298612318908633,21.73789473684263,0.2979108544396906,0.0200822272582903,0.0002734213085273,315.54675497692324,0.4611276680753966,8.188237965769718,0.1207434653395771,False,-0.0145419154141331,-0.38,48.17,20.07,4.42,18.63,6,9.63,80.0
r2d2c4,21,healthy,1.1846829019127807,0.0075857922645929,1.2212818086047037,0.0218340124372285,268.67388065941367,1.6173266352090343,226.79126537114365,0.712308852936108,5.315968425846937,0.018671822026623,24.17894736842164,0.1979308166686949,0.0223023456739083,0.0001974545002513,362.6760368634203,0.5463776135560439,12.324696728118749,0.1624599153382693,False,0.0475187956020969,0.66,45.19,30.12,4.14,19.33,1,9.04,80.0
r2d2c5,21,healthy,1.1515512545785225,0.0039786455758361,1.460598568649884,0.0271882151790715,263.42261050987463,1.6112888429053156,228.7528351201742,0.7009781471614225,5.366680961494667,0.0147442333819573,20.92526315789524,0.2725062368512152,0.0191184779506524,0.0002339018981638,308.130645362504,1.035289592994865,8.050486077650683,0.0790817139600612,False,-0.0586653581858028,-0.85,60.14,25.06,5.51,23.47,8,6.01,80.0
r2d2c6,21,healthy,1.0548487061828669,0.0042321962466726,1.0915107253109724,0.0204712558014024,241.9282562254897,1.5942598976156133,229.3468402167615,0.7061094862407344,5.407057282506557,0.0195425970200785,15.701052631579326,0.2859272389348661,0.0142379425807297,0.0002308833527036,313.6866339884044,2.3136379429393066,8.297183368253318,0.1280918386278027,False,-0.0564887710490683,-0.84,48.95,20.4,4.49,19.11,4,9.79,40.0
r2d2c7,21,healthy,0.9483789100007614,0.0008327832156185,1.1069613678311796,0.0115864337616295,216.9656586842028,0.6624822389360878,228.77510442418503,0.5991815853900138,5.319947288297428,0.0185478455427663,47.71578947368536,0.1723792907603527,0.0439793864775476,0.0001910068256233,682.4797061666841,32.642120538744535,9.355636142178287,0.7012648339133523,False,-0.0115302291827555,-0.16,52.33,34.89,2.62,18.51,5,10.47,40.0
r2d2c8,22,healthy,1.070425403666691,0.011601942103508,1.5521182752575935,0.1483606654611135,244.2031249133966,3.3082220724627787,228.13075315168496,0.8020511526920305,5.286740693515247,0.0286677269282263,28.49700000000069,0.2917298678392011,0.0264313230142043,0.000332702547833,314.70213652766614,1.6255731723002047,8.546514878319131,0.4290207725628933,False,-0.0957015939263637,-1.54,74.05,26.93,3.7,19.98,7,8.08,80.0
r2d2c9,21,healthy,1.0529880594869705,0.0035220108740144,1.4740783385057086,0.0505306441017616,241.4447799613849,0.5234549035578744,229.2964021305209,0.6251575968236489,5.311016525959895,0.0208402154757274,23.636842105263725,0.084659621201542,0.0218227635452851,0.0001246126382976,,,,,False,0.0538528205663473,0.77,52.67,21.95,2.63,17.91,0,10.53,80.0

File: bo/t3-prism-bo-round3-drop-results.csv
specimen,n_valid,dv_health,t180_mean,t180_sd,t1000_mean,t1000_sd,out_180_g_mean,out_180_g_sd,in_180_g_mean,in_180_g_sd,in_dv_ms_mean,in_dv_ms_sd,t_second_ms_mean,t_second_ms_sd,e_rebound_mean,e_rebound_sd,fn_hz_mean,fn_hz_sd,zeta_pct_mean,zeta_pct_sd,t_drift_flag,t180_slope_pct_per_drop,t180_e2e_pct,H_mm,R_mm,cable_d_mm,mass_g,spec,strut_d_mm,twist_deg,trial
drran1,20,healthy,1.03259000006491,0.0016495591705116,1.1045216126268813,0.0134166396687978,233.5817647437933,2.7448239298575974,226.21324538105208,2.949688721791085,5.408002897209085,0.0518026234554734,69.13888888889055,0.3043583199587435,0.0626912416632007,0.0005513971763731,302.3217631473501,2.913044206666689,19.11150754941097,1.5864867764461863,False,0.0236180387068908,0.29,62.11,25.88,3.11,19.31,8,8.27,40.0,36
drran2,20,healthy,1.034535479213522,0.0006451619510725,1.130647981658728,0.0034772985748329,231.98216792381345,0.5242098511247693,224.23798915997648,0.4812111908853693,5.353672071955628,0.0120788659224996,44.44000000000107,0.4835165305283044,0.0407019881030858,0.0004576209351893,,,,,False,-0.0020669772790714,-0.03,55.37,23.07,5.08,19.33,5,5.54,40.0,33
drran3,20,healthy,1.038912160653277,0.0011506256746595,1.1486002097800692,0.0584843797450477,233.67916708251207,4.617870719008713,224.92351884394972,4.258020050634889,5.297952863328501,0.0501582888024828,15.35888888888926,0.8575058832855419,0.0142149444455994,0.0007817743595886,260.7967268990241,,21.26584194884775,,False,-0.0159222075792163,-0.2,65.07,20.74,4.14,19.92,3,9.04,40.0,31
drran4,20,settled,1.0343554492868483,0.0016671106351654,1.0815735162596147,0.0079396987016514,224.8472796355345,1.5442795325813925,217.37825989621007,1.306736877918699,5.22370655771164,0.0135217712818731,32.54777777777857,0.1432626364637239,0.0305518650693868,0.0001795259705013,304.5721958810531,0.9963252173650023,27.96120060663428,0.3567962264178433,False,-0.0175412373621113,-0.23,76.5,27.82,3.83,19.92,1,8.35,40.0,29
drran5,20,settled,1.0373325267188342,0.0023535582132952,1.0427000931245418,0.0038625566765478,222.7930358525618,1.378570220231584,214.7744654578784,1.14596910677365,5.204594262582653,0.0543922161520832,17.75111111111154,1.240080115480662,0.0167225551087648,0.0011400558413162,,,,,False,-0.0403891252637441,-0.52,55.75,23.23,5.11,19.88,0,5.58,40.0,28
drran6,20,healthy,1.047081593224621,0.0039571531884352,1.075054971486929,0.0310093529160821,232.63431034734185,1.0165033833232011,222.1738067951586,0.3794289557801081,5.409224334247921,0.015241765961649,18.285555555556,0.7033635343390586,0.0165749571712293,0.0006231486182113,307.8660438905665,,10.68639543357459,,False,-0.0586551233279785,-0.74,52.14,21.72,4.78,19.24,6,8.81,40.0,34
drran7,20,healthy,1.251289971228526,0.0096094267847808,2.937734594076864,0.2016123651032881,279.7407850702172,2.252413827259086,223.56178148458827,0.4772210975952686,5.410977500205667,0.0172281544521413,30.076666666667396,1.277870471204554,0.0272547415509949,0.0011493723221533,351.5534566338615,4.396766926755336,12.28400479731278,0.8717114303604826,False,0.0119210316745863,0.17,60.57,29.89,4.11,20.06,4,8.1,40.0,32
drran8,20,healthy,0.9804378489488348,0.0050804400287836,1.0415063485162763,0.0284136455540848,218.6521269466649,3.704806116227284,223.03513087787476,4.763564998549289,5.33026116324666,0.0632699157130895,42.19444444444546,9.572445272590302,0.0388623537476988,0.0091246982852937,313.78074855472056,10.704910081185306,30.606694286284394,1.4780820158465349,True,0.0919806142216314,1.23,60.82,25.34,3.04,19.32,7,9.02,61.5445,35
drran9,20,settled,1.0424926519273503,0.0009387117391997,1.0498415053336838,0.0037849749867462,227.0068895054154,0.5474678359808761,217.75420807595688,0.5980340535520515,5.25753691733497,0.017371275191451,19.29444444444491,0.2920761830961746,0.0179949177830001,0.00029199286269,,,,,False,0.009992787697306,0.14,55.21,23.01,5.06,19.34,2,5.52,40.0,30

File: bo/t3-prism-bo-round4-designs.csv
specimen,trial_index,best_predicted,R_mm,H_mm,twist_deg,strut_d_mm,cable_d_mm,strut_infill_pct,tpu_infill_pct,scale,R_print_mm,H_print_mm,strut_d_print_mm,cable_d_print_mm,joint_d_print_mm,core_d_print_mm,shell_d_print_mm,footprint_d_mm,envelope_cm3,envelope_ok,cable_bridge_ok,pla_nozzle_temp_C,pla_flow_mm3_s,tpu_nozzle_temp_C,tpu_flow_mm3_s,pla_solid_g,tpu_solid_g,solid_g,printed_g_est,target_printed_g,printed_g_delta,footprint_meas_mm,plate_x_mm,plate_y_mm,struts_stl,cables_stl
0,37,True,40.0000,78.1753,78.9832,10.4622,3.0000,22,21,0.858556,34.3422,67.1179,8.9823,2.5757,6.0099,6.0099,8.7573,77.4417,248.6821,True,False,226.0000,29.5000,236.0000,2.6000,27.06,4.08,31.15,19.92,20.23,-0.31,95.8,63.3,265.3,per-specimen-stls/t3-prism-bo-round4-t37-struts.stl,per-specimen-stls/t3-prism-bo-round4-t37-cables.stl
1,38,False,25.0000,110.0000,40.0000,10.9217,5.5000,18,34,0.730336,18.2584,80.3370,7.9765,4.0168,5.1124,6.2079,8.5449,45.0618,84.1378,True,True,226.0000,29.5000,236.0000,2.6000,23.77,7.16,30.94,20.52,20.23,+0.29,64.3,253.9,163.1,per-specimen-stls/t3-prism-bo-round4-t38-struts.stl,per-specimen-stls/t3-prism-bo-round4-t38-cables.stl
2,39,False,40.0000,78.7391,80.0000,10.2155,3.0000,21,34,0.867424,34.6970,68.3002,8.8612,2.6023,6.0720,6.0720,8.8477,78.2416,258.3178,False,False,226.0000,29.5000,236.0000,2.6000,26.97,4.22,31.19,19.95,20.23,-0.28,96.6,63.3,163.1,per-specimen-stls/t3-prism-bo-round4-t39-struts.stl,per-specimen-stls/t3-prism-bo-round4-t39-cables.stl
3,40,False,25.0000,110.0000,40.0000,6.0000,5.5000,18,21,0.832904,20.8226,91.6194,4.9974,4.5810,5.8303,7.0797,9.7450,51.3901,124.7977,True,True,226.0000,29.5000,236.0000,2.6000,15.91,10.42,26.33,20.45,20.23,+0.22,70.3,167.3,163.1,per-specimen-stls/t3-prism-bo-round4-t40-struts.stl,per-specimen-stls/t3-prism-bo-round4-t40-cables.stl
4,41,False,40.0000,80.5353,80.0000,10.3499,3.0000,29,18,0.835558,33.4223,67.2919,8.6479,2.5067,5.8489,5.8489,8.5227,75.3673,236.1490,True,False,226.0000,29.5000,236.0000,2.6000,25.50,3.80,29.30,19.93,20.23,-0.30,93.8,167.3,57.8,per-specimen-stls/t3-prism-bo-round4-t41-struts.stl,per-specimen-stls/t3-prism-bo-round4-t41-cables.stl
5,42,False,25.0000,110.0000,40.0000,12.0000,5.5000,19,34,0.706026,17.6507,77.6629,8.4723,3.8831,4.9422,6.0012,8.2605,43.5618,76.0125,True,True,226.0000,29.5000,236.0000,2.6000,24.87,6.51,31.38,20.41,20.23,+0.18,62.8,253.9,265.3,per-specimen-stls/t3-prism-bo-round4-t42-struts.stl,per-specimen-stls/t3-prism-bo-round4-t42-cables.stl
6,43,False,40.0000,70.5933,80.0000,9.9716,3.0000,12,29,0.927356,37.0942,65.4651,9.2472,2.7821,6.4915,6.4915,9.4590,83.6475,282.9905,False,False,226.0000,29.5000,236.0000,2.6000,28.94,5.00,33.93,19.97,20.23,-0.26,102.0,63.3,57.8,per-specimen-stls/t3-prism-bo-round4-t43-struts.stl,per-specimen-stls/t3-prism-bo-round4-t43-cables.stl
7,44,False,25.0000,110.0000,40.0000,6.0000,5.5000,19,21,0.831978,20.7995,91.5176,4.9919,4.5759,5.8238,7.0718,9.7341,51.3331,124.3822,True,True,226.0000,29.5000,236.0000,2.6000,15.88,10.38,26.26,20.46,20.23,+0.23,70.2,167.3,265.3,per-specimen-stls/t3-prism-bo-round4-t44-struts.stl,per-specimen-stls/t3-prism-bo-round4-t44-cables.stl
8,45,False,25.0000,110.0000,40.0000,8.7618,5.5000,12,35,0.786057,19.6514,86.4663,6.8873,4.3233,5.5024,6.6815,9.1969,48.4998,104.9025,True,True,226.0000,29.5000,236.0000,2.6000,21.27,8.83,30.10,20.64,20.23,+0.41,67.5,253.9,57.8,per-specimen-stls/t3-prism-bo-round4-t45-struts.stl,per-specimen-stls/t3-prism-bo-round4-t45-cables.stl

File: bo/t3-prism-bo-round4-drop-results.csv
specimen,n_valid,dv_health,t180_mean,t180_sd,t1000_mean,t1000_sd,out_180_g_mean,out_180_g_sd,in_180_g_mean,in_180_g_sd,in_dv_ms_mean,in_dv_ms_sd,t_second_ms_mean,t_second_ms_sd,e_rebound_mean,e_rebound_sd,fn_hz_mean,fn_hz_sd,zeta_pct_mean,zeta_pct_sd,t_drift_flag,t180_slope_pct_per_drop,t180_e2e_pct,H_mm,R_mm,cable_d_mm,mass_g,spec,strut_d_mm,twist_deg,trial
corny1,20,settled,1.045944913533993,0.0028918559010836,1.2994600871174502,0.0249577201813454,229.9024719302639,2.775676044189566,219.80501498649207,2.706768078877497,5.259245397869501,0.0644886473990318,30.75777777777852,1.560299954403812,0.0286953401899953,0.0017667975111409,371.9857206031464,22.41685604912906,31.145529797444503,1.8628574409450671,False,-0.0006436284516532,-0.03,77.66,17.65,3.88,20.2,5,8.47,40.0,42
corny2,20,settled,1.0846226870626232,0.0029792695844582,1.11032981056218,0.008505506560615,234.2378768647945,1.0758601132282206,215.96498153417733,1.3205115157214515,5.103995581090506,0.1054227388017449,31.775555555556323,0.5012246440378422,0.0305392272447087,0.0008193990861565,356.04195790802544,46.84635748375256,9.529432943415769,2.6670444606174915,False,-0.0221132783594288,-0.21,80.34,18.26,4.02,20.21,1,7.98,40.0,38
corny3,20,settled,1.0704557214791617,0.0013299702073006,1.247908803380651,0.0134274594051811,234.3213988982648,1.2759781342474028,218.89904044353705,1.2206674969661604,5.1967736087166605,0.0283696054084249,30.800000000000743,0.5327840308506113,0.0290607140751418,0.0004713037818422,313.3177568511523,,10.767443930759525,,False,-0.0186926191517218,-0.25,91.52,20.8,4.58,20.15,7,4.99,40.0,44
corny4,20,healthy,1.0474956471197776,0.0024701494601466,1.0763686715328125,0.0171131193794454,235.91243620598357,1.9612015883108465,225.21362896489205,1.4992314526961454,5.360750843899777,0.042985268841098,15.345555555555924,0.2601181229912673,0.0140377130921611,0.0003022862893126,300.8151077200856,6.960782165068422,17.976487299756872,2.402438911583507,False,-0.0321995405500598,-0.38,91.62,20.82,4.58,20.56,3,5.0,40.0,40
corny5,20,healthy,1.087555924669342,0.0099044747427656,1.196980085546443,0.1122522694253371,241.7419329341332,2.970871678989683,222.27468043349856,0.932347117639304,5.28225086169797,0.0547063704716436,29.69777777777849,2.9287772103239327,0.0275622619612133,0.0026434227837333,326.8101236271779,12.06554627900691,11.021648163909717,1.2091457880446244,True,-0.1443653905477651,-1.9,86.47,19.65,4.32,20.58,8,6.89,40.0,45
corny6,20,settled,0.9105953945413616,0.0181088891892213,0.9659902389235706,0.1626752310880961,200.2613347613628,3.836071883142807,219.92748673772132,0.724957521464091,5.190481424061761,0.0296494434367659,20.852222222222725,8.710991404073,0.0196992498656585,0.0082307295685652,375.4612212977594,192.85610530898808,34.26372290070272,16.580611375894335,False,-0.0671498655140695,-0.96,67.12,34.34,2.58,19.45,0,8.98,79.0,37
corny7,20,settled,0.8031138203968776,0.0024850589220593,0.7866193780951869,0.0063719173016625,176.57409449479053,0.8244911409417064,219.86124236408293,0.5545333469332177,5.214587482198394,0.0230472687097094,33.97444444444526,13.524943067064244,0.0319430730808473,0.0127085475639926,418.45816468818725,10.37492931568561,20.43455033718167,2.440309838155996,False,0.0199438502344087,0.16,68.3,34.7,2.6,19.62,2,8.86,80.0,39
corny8,20,settled,0.9535275915651016,0.0024655667298318,0.985552105926432,0.0134454267130395,209.9422390331285,0.5327856770817091,220.17535662247985,0.7041440308073105,5.2414375379672125,0.0212556167161184,63.87777777777932,17.68368725043668,0.0597575660564061,0.0165445869943285,764.1143388539024,2.9396607031457416,4.7718954676112215,0.6645870721771738,False,0.0228322419176323,0.35,65.47,37.09,2.78,19.64,6,9.25,80.0,43
corny9,20,settled,0.8765806710880136,0.0036465483791172,0.8853801244011029,0.0072249556925663,191.15238353349196,1.1353433819025474,218.06572348468652,0.8627740738194221,5.229682763208082,0.0168922508283672,66.33222222222382,12.816550217477875,0.0622126475599774,0.0120468972295191,381.15028155924745,25.217664738492417,21.665952841184108,4.634901290676166,False,-0.0046934146074069,-0.03,67.29,33.42,2.51,19.46,4,8.65,80.0,41

File: bo/t3-prism-bo-round5-designs.csv
specimen,trial_index,best_predicted,R_mm,H_mm,twist_deg,strut_d_mm,cable_d_mm,strut_infill_pct,tpu_infill_pct,scale,R_print_mm,H_print_mm,strut_d_print_mm,cable_d_print_mm,joint_d_print_mm,core_d_print_mm,shell_d_print_mm,footprint_d_mm,envelope_cm3,envelope_ok,cable_bridge_ok,pla_nozzle_temp_C,pla_flow_mm3_s,tpu_nozzle_temp_C,tpu_flow_mm3_s,pla_solid_g,tpu_solid_g,solid_g,printed_g_est,target_printed_g,printed_g_delta,footprint_meas_mm,plate_x_mm,plate_y_mm,struts_stl,cables_stl
0,55,True,25.0049,109.8652,40.0739,6.0000,5.4808,25,20,0.828128,20.7073,90.9824,4.9688,4.5388,5.7969,7.0232,9.6732,51.0877,122.5610,True,True,223.0000,24.7000,240.0000,3.0000,15.75,10.17,25.92,20.47,20.23,+0.24,70.0,234.1,161.6,per-specimen-stls/t3-prism-bo-round5-t55-struts.stl,per-specimen-stls/t3-prism-bo-round5-t55-cables.stl
1,56,False,39.9833,77.1184,78.8409,10.6034,3.0000,22,19,0.856495,34.2455,66.0515,9.0818,2.5695,5.9955,5.9955,8.7362,77.2272,243.3542,True,False,223.0000,24.7000,240.0000,3.0000,27.23,4.04,31.27,19.90,20.23,-0.33,95.6,77.8,161.6,per-specimen-stls/t3-prism-bo-round5-t56-struts.stl,per-specimen-stls/t3-prism-bo-round5-t56-cables.stl
2,57,False,25.0000,109.9022,43.7231,6.0000,5.4416,28,14,0.828667,20.7166,91.0723,4.9720,4.5093,5.8007,6.9953,9.6470,51.0803,122.7934,True,True,223.0000,24.7000,240.0000,3.0000,15.77,10.04,25.81,20.48,20.23,+0.25,70.0,234.1,252.6,per-specimen-stls/t3-prism-bo-round5-t57-struts.stl,per-specimen-stls/t3-prism-bo-round5-t57-cables.stl
3,58,False,25.0282,107.5560,40.0000,6.0000,5.5000,23,24,0.832002,20.8236,89.4868,4.9920,4.5760,5.8240,7.0720,9.7344,51.3815,121.9042,True,True,223.0000,24.7000,240.0000,3.0000,15.73,10.27,26.01,20.45,20.23,+0.22,70.3,161.9,161.6,per-specimen-stls/t3-prism-bo-round5-t58-struts.stl,per-specimen-stls/t3-prism-bo-round5-t58-cables.stl
4,59,False,39.3231,71.4837,78.3603,10.0904,3.0000,22,13,0.890872,35.0319,63.6828,8.9893,2.6726,6.2361,6.2361,9.0869,79.1506,245.5265,True,False,223.0000,24.7000,240.0000,3.0000,26.74,4.41,31.15,19.93,20.23,-0.30,97.6,77.8,68.9,per-specimen-stls/t3-prism-bo-round5-t59-struts.stl,per-specimen-stls/t3-prism-bo-round5-t59-cables.stl
5,60,False,25.0000,109.9075,40.0000,6.0000,5.4140,26,23,0.831236,20.7809,91.3591,4.9874,4.5003,5.8187,6.9940,9.6540,51.2158,123.9455,True,True,223.0000,24.7000,240.0000,3.0000,15.82,10.05,25.87,20.48,20.23,+0.25,70.1,161.9,252.6,per-specimen-stls/t3-prism-bo-round5-t60-struts.stl,per-specimen-stls/t3-prism-bo-round5-t60-cables.stl
6,61,False,25.0000,110.0000,40.0000,6.0000,5.3235,32,20,0.831907,20.7977,91.5098,4.9914,4.4287,5.8233,6.9244,9.5865,51.1819,124.3503,True,True,223.0000,24.7000,240.0000,3.0000,15.82,9.75,25.58,20.50,20.23,+0.27,70.1,234.1,68.9,per-specimen-stls/t3-prism-bo-round5-t61-struts.stl,per-specimen-stls/t3-prism-bo-round5-t61-cables.stl
7,62,False,25.1792,102.7357,40.0000,6.0000,5.5000,23,22,0.840128,21.1537,86.3111,5.0408,4.6207,5.8809,7.1411,9.8295,52.1369,121.3361,True,True,223.0000,24.7000,240.0000,3.0000,15.68,10.36,26.04,20.41,20.23,+0.18,71.0,161.9,68.9,per-specimen-stls/t3-prism-bo-round5-t62-struts.stl,per-specimen-stls/t3-prism-bo-round5-t62-cables.stl
8,63,False,40.0000,78.6715,78.9297,10.7812,3.0005,24,22,0.840200,33.6080,66.0998,9.0584,2.5210,5.8814,5.8814,8.5700,75.7861,234.5504,True,False,223.0000,24.7000,240.0000,3.0000,26.95,3.84,30.78,19.90,20.23,-0.33,94.2,77.8,252.6,per-specimen-stls/t3-prism-bo-round5-t63-struts.stl,per-specimen-stls/t3-prism-bo-round5-t63-cables.stl
