Repository: vertical-cloud-lab/tensegrity-optimization

# Bayesian optimization of 3D-printed tensegrity structures for energy absorption

We print tensegrity-inspired structures in one piece from rigid PLA and flexible TPU on a dual-nozzle 3D printer, drop-test them on an instrumented drop tower, and let a Bayesian optimizer choose the next batch of designs. The paper, its figures, Marcus Madsen's IDETC-CIE 2026 talk, the videos, and the TMS 2027 abstracts are all on the project page:
*Left: a T<sub>3</sub> prism printing on the Bambu Lab H2D, PLA struts and TPU tendons in one job (timelapse). Right: a prism dropped on the drop-tower carriage, filmed at 959 frames per second and shown 32 times slower than real time.*

The journal manuscript is drafted on [PR #76](https://github.com/vertical-cloud-lab/tensegrity-optimization/pull/76), and the talk's slides and clips are on [PR #84](https://github.com/vertical-cloud-lab/tensegrity-optimization/pull/84). Most of the working material sits on open pull requests rather than on `main`; see the [issues](https://github.com/vertical-cloud-lab/tensegrity-optimization/issues) and [pull requests](https://github.com/vertical-cloud-lab/tensegrity-optimization/pulls). The page's source is [`docs/index.html`](docs/index.html).

## Citation

Until the paper is out, please cite the repository:

```bibtex
@misc{madsen2026tensegrity,
  title        = {Experiment-Driven Bayesian Optimization of the Impact
                  Response of Multi-Material {3D}-Printed
                  Tensegrity-Inspired Structures},
  author       = {Madsen, Marcus E. and Christiansen, Audrey K. and
                  Han, Jinkwan and Hill, Jeffrey R. and Baird, Sterling G.},

# Joint design exploration — PETG (struts) + TPU (cables)

Resolves issue [#38](https://github.com/vertical-cloud-lab/tensegrity-optimization/issues/38). Multi-stage Edison-driven exploration of how to physically connect TPU 95A tension cables to PETG compression struts in a 3D-printed (Bambu Lab H2D IDEX FDM, 0.4 mm nozzle) tensegrity-like assembly — tested today as the single-piece pure-PETG T3-prism in [`cad/t3-prism/`](../../cad/t3-prism/) (PR [#35](https://github.com/vertical-cloud-lab/tensegrity-optimization/pull/35)) and validated against the Lansmont M23 drop tower envelope (PR [#28](https://github.com/vertical-cloud-lab/tensegrity-optimization/pull/28)) under the rigid-strut + ideal-massless-tendon simulator assumptions of PR [#33](https://github.com/vertical-cloud-lab/tensegrity-optimization/pull/33).

## What was fetched / submitted

### Pre-existing trajectories (per the issue)

| Edison task | Topic | Files |
| --- | --- | --- |
| `1400ca69-3ef4-4847-8b0a-f457e34617b1` | Commercial / collaborator landscape for tensegrity | [md](../1400ca69-3ef4-4847-8b0a-f457e34617b1.md), [json](../1400ca69-3ef4-4847-8b0a-f457e34617b1.json) |
| `3b9d76b5-af7f-45fd-9b52-590bf0f2fe80` | Academic conferences / venues for tensegrity work | [md](../3b9d76b5-af7f-45fd-9b52-590bf0f2fe80.md), [json](../3b9d76b5-af7f-45fd-9b52-590bf0f2fe80.json) |

Neither contained substantive joint-design discussion — `1400ca69` mentions Ekso Bionics' `US10350130B2` "tensegrity joint for human exoskeleton" patent, and `3b9d76b5` notes Valter Böhm at OTH Regensburg works on "compliant tensegrity joints" — but neither prescribes a specific PETG+TPU FDM joint topology, which is why we ran the dedicated five-design exploration below.

### Phase 1 — five 1-credit `LITERATURE` queries (one per joint design idea)

Each query attached the same eight context files (`proposal.pdf`, `MRG_2026.pdf`, `_ctx_t3-prism-README.md`, `_ctx_t3-prism.scad`, `_ctx_t3-prism-iso.png`, `_ctx_tpu-petg-vars.md`, `_ctx_lansmont-m23.md`, `_ctx_simulations.md`) and asked for critique on (1) H2D manufacturability, (2) drop-test failure modes with rough quantitative bounds, (3) preservation of the rigid-strut + ideal-tendon simulator assumption, (4) cited prior art, and (5) numerical geometry + slicer recommendations.

| # | Slug | Concept | Edison task | Files |
| --- | --- | --- | --- | --- |
| **A** | `A-anchor-bulb` | PETG sphere with through-holes; TPU cable terminates in a printed-in-place TPU bulb | `0b5d7ba2-847e-47b3-bddf-127e2ed170d3` | [md](A-anchor-bulb-0b5d7ba2-847e-47b3-bddf-127e2ed170d3.md), [json](A-anchor-bulb-0b5d7ba2-847e-47b3-bddf-127e2ed170d3.json) |

## Appendix — context files attached to the queries

The eight `_ctx_*` files in this directory are the exact files uploaded to Edison alongside each of the seven Phase-1 / Phase-2 tasks: the proposal PDF (top-level `proposal.pdf`), the MRG document (top-level `MRG_2026.pdf`), the present T3-prism CAD/iso/README from PR #35's branch, the prior TPU+PETG variables literature search from PR #24's branch, the Lansmont M23 brochure summary from PR #28's branch, and the simulator README from PR #33's branch. They are committed here for reproducibility — re-uploading them in a future session yields different `data_entry:` URIs but the same content fingerprint.

File: edison-trajectories/joint-design/E-tpu-rebar-ae373eb5-90e3-4543-b354-9e9990d76042.md
Question: ## Joint design idea: TPU 'rebar' embedded several mm into the PETG strut tip (mechanical pullout, 'rebar in concrete')

The TPU cable continues 8-12 mm *into* the body of the PETG strut at
each end (i.e. the cable end is buried inside the strut tip). The
embedded section may be a straight cylinder, a Christmas-tree/barb
profile (3 stacked truncated cones, base Ø 3.2 mm, neck Ø 2.4 mm,
spacing 2 mm), or a hook/J shape. Subsequent PETG layers are printed on
top of and around the embedded TPU, encapsulating it. Resistance to
pullout comes purely from mechanical interference + friction + (very
weak) PETG-TPU adhesion. Closest analog: rebar in concrete, tendon
anchorage zones in pre-stressed concrete beams, and the embedded
TPU lattice cores of dual-material drop-tower specimens reported in
recent additive manufacturing energy-absorber literature.


CONTEXT (this repository / project):
- Hardware: Bambu Lab H2D IDEX dual-extruder FDM, 0.4 mm nozzle. Single printer in the lab.
- Materials: PETG (struts, compression members, ~6 mm diameter cylinders) and TPU 95A
  (cables, tension members, ~2.4 mm diameter cylinders). PETG and TPU have very poor
  inter-layer chemical adhesion — any PETG-TPU bond essentially has to be mechanical.
- Target structure: T3-prism (3 struts, 9 cables, 60 deg twist) and larger n-bar prisms /
  tensegrity icosahedra. See attached t3-prism README + .scad + iso.png. Currently the
  whole structure is printed as a single fused PETG part with 7 mm joint spheres at each
  vertex; the move to PETG+TPU multi-material is what motivates this joint study.
- Each vertex node has 4 cylindrical members converging on it: 1 PETG strut +
  3 TPU cables (2 along the end-triangle perimeter + 1 saddle/vertical).
- Validation: Lansmont M23 drop tower (5,000 g max, 0.25 ms min half-sine pulse,
  0.1 - 9.8 m/s impact, 80 lb / 36 kg payload envelope) and Polytec QTec single-point
  LDV (sub-pm displacement, +/- 30 m/s velocity, ~100 kHz). Crutch-tip regime
  (75 kg user, 1.4 m/s, 8 g HAVS target) and NASA-lander regime (5 kg payload,
  9.8 m/s, 1500 g GEVS target).
- Simulators we run today (MuJoCo, PyBullet, PyChrono — see attached simulations
  README): rigid struts + ideal massless 1-D tendons. Tendons attach at point sites
  on rigid bodies; joint stiffness is Inf, joint damping is 0, joint mass is 0.

QUESTION: Please give critical feedback on the proposed joint design above for a
PETG (struts) + TPU (cables) tensegrity-like 3D-printed multi-material assembly on the
H2D. In particular:

(1) Is this joint design *manufacturable* on a 0.4 mm nozzle IDEX H2D in a single
    print, given the 6 mm strut / 2.4 mm cable / 7 mm joint sphere envelope, the
    angles members converge at, and the lack of soluble support?
(2) What are the most likely *failure modes* under a single-impact drop test
    (peak force, pull-out, delamination, hinge yielding, TPU creep)? Please give
    rough quantitative bounds where possible (estimated pull-out force, fatigue
    cycles to debond, plateau stress).
(3) How well does it preserve the *modeling assumption* that struts are rigid and
    cables are ideal massless 1-D tendons — i.e. how much of the joint compliance
    leaks into the simulation gap?
(4) What *cited prior art* (papers, theses, patents, well-known
    open-source CAD repos) most closely realize this joint, and what did they
    measure / conclude?
(5) Concrete *numerical recommendations* for first-pass geometry + slicer
    parameters (PETG infill / wall count / layer height; TPU shore / infill /
    walls; overlap or interlock dimensions; H2D IDEX filament-map ordering;
    print orientation).


## Critical feedback on the TPU “rebar” embedded-anchor joint (PETG strut + TPU cable)

### Summary assessment
The embedded-TPU “rebar” concept is directionally sound for PETG–TPU, because published multi-material FDM work repeatedly shows that rigid–flexible polymer interfaces are intrinsically weak and defect-prone unless you introduce macroscopic mechanical interlocking and manage thermal history/sequence (e.g., bed temperature, layer thickness, nozzle height/squeeze, and minimizing dwell between materials) (zhang2026mechanicalperformanceof pages 1-2, catana2024bicomponentadditivemanufacturinga pages 7-11, lopes2024interfaceboundarymechanical pages 37-40). However, the baseline (straight) embed can still fail by interfacial sliding at forces far below what a full-area shear model would predict; your design should assume sliding is the first failure mode unless you add undercuts/barbs and sufficient PETG ligament thickness (zhang2026mechanicalperformanceof pages 15-17, catana2024bicomponentadditivemanufacturinga pages 7-11).

### (1) Manufacturability on a 0.4 mm IDEX printer without soluble support
**What is feasible in one print:**
- **Straight cylindrical embed** is the most manufacturable. It is essentially just a TPU “insert” that PETG overprints/encapsulates. The key risk is not geometric resolution but **interface defects** (voids/air holes) and **weak bonding** at the PETG–TPU boundary due to mismatched melt/viscosity/surface-energy and cooling history (ruwais2025mechanicalperformanceof pages 1-4, catana2024bicomponentadditivemanufacturinga pages 7-11).
- **Barbed (“Christmas-tree”) embed** is also manufacturable on a 0.4 mm nozzle if barb features respect layer-height quantization. A conservative rule is to keep each barb step height ≥ ~2 layers (e.g., ≥0.4 mm at 0.2 mm layers) so the barb is not just a rounded bead artifact. Mechanical interlocking is repeatedly identified as the effective way to overcome poor chemical compatibility in TPU–rigid polymer pairs (catana2024bicomponentadditivemanufacturing pages 6-7, zhang2026mechanicalperformanceof pages 1-2).
- **Hook/J embed** is manufacturable only if the PETG cavity that later encapsulates it is **self-supporting** (no “roofing” over open air) and if the hook does not create trapped unsupported volumes. Practically, this is the hardest to print cleanly without support and has the highest variability (lopes2024interfaceboundarymechanical pages 37-40).

**Process constraints that directly matter for your joint:**
- **Bed/platform temperature dominates interface bonding** more than nozzle temperature and print speed in multi-material rigid–flexible joints (zhang2026mechanicalperformanceof pages 1-2). Separate work summarized in reviews shows raising build-plate temperature can nearly double (“+93%”) contact strength in TPU/ABS interfaces, indicating that thermal history can overwhelm purely geometric changes (catana2024bicomponentadditivemanufacturinga pages 7-11).
- **Nozzle height (“squeeze”) matters:** lower nozzle height increases a “squeezing effect” that promotes diffusion/contact and improves bonding; excessive nozzle height degrades bead shape and bonding (lopes2024interfaceboundarymechanical pages 37-40).
- **Material-change dwell/stoppages reduce adhesion:** multi-material printing stoppages/toolchanges can reduce interlayer adhesion and mechanical performance (lopes2024interfaceboundarymechanical pages 37-40). For your design, this translates to: minimize time between printing TPU anchor features and the PETG confinement that locks them.

**Geometric envelope and member convergence:**
- With 6 mm struts, 2.4 mm cables, and ~7 mm node spheres, the limiting factor is not space but **print-path planning** so the PETG has enough continuous perimeters (“ligament”) around each embedded TPU segment to resist shear-out at barbs and to avoid local cracking. Published rigid–flexible interlocking joints show failure can move from interface sliding to fracture of the interlocking teeth/substrate depending on geometry (zhang2026mechanicalperformanceof pages 15-17, catana2024bicomponentadditivemanufacturing pages 6-7).

### (2) Likely failure modes under a single-impact drop test (with quantitative bounds)
Drop-tower loading will impose a mix of axial tendon tension, joint peel/bending, and dynamic amplification. The most probable first failures are joint-dominated (pull-out/sliding, PETG local fracture), not TPU bulk rupture.

**Most likely failure modes (ordered):**
1. **Interfacial sliding / pull-out of the embedded TPU** (dominant for straight embeds). In rigid–flexible FDM joints, alternate-deposition-type interfaces often fail by interlayer sliding; mechanical interlocking reduces sliding but can shift failure to tooth fracture (zhang2026mechanicalperformanceof pages 15-17).
2. **PETG “shear-out” / breakout around barbs (tooth-root cracking)** (dominant once you add undercuts). Mechanical interlocking introduces stress concentrations at tooth roots/tips and can cause premature shear fracture of the interlocking features (zhang2026mechanicalperformanceof pages 15-17).
3. **Delamination/void-driven crack growth near the PETG–TPU boundary**. Voids and poor interdiffusion are common with mismatched materials and can nucleate cracks (ruwais2025mechanicalperformanceof pages 1-4, catana2024bicomponentadditivemanufacturinga pages 7-11).
4. **Hinge-like yielding / localized bending in the PETG node** due to the compliant TPU load path creating peel stresses and bending moment at the interface. Flexible polymers can reduce peak stresses but also redistribute deformation; stiff vs flexible joint behavior differs strongly in peel/bending (oz2025acomprehensiveexperimental pages 13-15).
5. **TPU viscoelastic/creep effects** are likely a *secondary* issue for single-impact events (ms-scale), but will matter for pre-tension retention and any sustained loading between impacts.

**Quantitative bounds from published rigid–flexible joint strengths:**
Although direct “TPU cable pull-out from PETG” numbers were not found in the retrieved corpus, multi-material FDM PLA/TPU joint studies provide relevant MPa-level interface strengths and failure modes:
- Mechanical interlocking joints: maximum tensile strength ~6.58 ± 0.33 MPa (at 2 mm depth, 45°) and maximum shear strength ~24.47 ± 1.99 MPa (at 4 mm depth, 22.5°) for PLA/TPU (zhang2026mechanicalperformanceof pages 1-2).
- Alternate deposition joints: tensile plateaus ~7.42 ± 0.33 MPa for PLA/TPU at sufficient deposition width, but shear can be limited by sliding (zhang2026mechanicalperformanceof pages 1-2, zhang2026mechanicalperformanceof pages 15-17).

**Order-of-magnitude pull-out force estimates for your geometry (Ø2.4 mm, L=8–12 mm):**
- Cylindrical interface area A ≈ π d L ≈ 60–90 mm².
- If you assume an *effective* interfacial shear capacity in the **~10–25 MPa** range (consistent with reported shear stress levels for thermoplastic adhesives and MPa-scale joint strengths in rigid–flexible FDM), the idealized upper bound is **~0.6–2.3 kN** (A·τ) (zhang2026mechanicalperformanceof pages 1-2, oz2025acomprehensiveexperimental pages 13-15).
- A more realistic first-pass bound for PETG–TPU, given known voids/weak bonding and documented sliding failures, is often substantially lower; designing around **~0.15–0.45 kN for straight embeds** and **~0.25–0.70 kN for barbed embeds** is a safer starting assumption until you measure it on your machine/materials (zhang2026mechanicalperformanceof pages 15-17, catana2024bicomponentadditivemanufacturinga pages 7-11).

**Why the realistic bound can be far below the idealized bound:**
Interface defects are “more likely” in rigid–flexible multi-material FDM because chemical incompatibility yields inferior bonding and fabrication defects; thermal mismatch stresses during cooling are recognized contributors to interfacial failure (zhang2026mechanicalperformanceof pages 1-2). In poorly compatible systems, macroscopic interlocks (T-shapes/teeth) outperform purely “chemical” or low-undercut interfaces, and sliding separation is a common failure mode for non-interlocked geometries (catana2024bicomponentadditivemanufacturing pages 6-7, zhang2026mechanicalperformanceof pages 15-17).

### (3) Fidelity to the “rigid strut + massless 1‑D tendon” modeling assumption
Your proposed joint will introduce two “simulation-gap” effects:

1. **Non-negligible joint compliance (series spring)**
- TPU is orders of magnitude softer than PETG; TPU modulus values reported for related systems are ~67 MPa (TPU adhesive) while PETG is ~3000 MPa (oz2025acomprehensiveexperimental pages 13-15). Even if your TPU 95A filament is somewhat stiffer than adhesive tests, it remains in the tens-of-MPa regime.
- This means local deformation in the embedded TPU and the immediate PETG–TPU region will add compliance beyond the ideal tendon.

2. **Nonlinear slip / hysteresis (series friction + damage)**
- Published failure-mode comparisons show alternate deposition can fail via PLA–TPU interlayer sliding; mechanical interlocking reduces sliding but adds stress concentration and tooth-root fracture risk (zhang2026mechanicalperformanceof pages 15-17). Sliding implies a **Coulomb-like slip element** and hysteresis, which a massless tendon model does not capture.

**Suggested reduced-order joint model for simulation (first pass):**
- Tendon element: axial spring **k_cable = E_TPU·A_cable / L_free**.
- Joint element in series: (a) linear spring representing local embed shear deformation, plus (b) a slip element with static/kinetic thresholds tuned so that gross slip begins near the measured pull-out force (expect 0.1–0.5 kN first pass). The observation that sliding remains a primary bottleneck in poorly compatible joints supports explicitly modeling slip (zhang2026mechanicalperformanceof pages 15-17).

### (4) Prior art most closely realizing this concept
**Most relevant quantitative prior art (multi-material FDM rigid–flexible joints):**
- **Zhang et al. 2026** systematically compares **mechanical interlocking vs alternate deposition** in PLA/TPU, reporting tensile strengths ~6.6–7.4 MPa and shear strengths up to ~24.5 MPa with clear failure-mode distinctions: tooth shear fracture vs interlayer sliding (zhang2026mechanicalperformanceof pages 1-2, zhang2026mechanicalperformanceof pages 15-17). This is the closest “mechanical interlock in multi-material FDM” analog to your rebar/barb idea.
- **Catana et al. 2024 (review of bicomponent AM)** summarizes experiments indicating PLA/TPU has poor adhesion and that a **macroscopic T-shaped mechanical interlock** outperforms U-shapes/dovetails, with separation otherwise occurring along the interface (sliding) (catana2024bicomponentadditivemanufacturing pages 6-7, catana2024bicomponentadditivemanufacturinga pages 7-11).

**Manufacturing/defect mechanism prior art:**
- **Ruwais & Naveed 2025** emphasizes void formation/weak bonding from mismatch in melting temperature/viscosity/surface energy and notes that process optimization can promote mechanical interlocking and improve load transfer (ruwais2025mechanicalperformanceof pages 1-4).
- **Lopes 2024** highlights the effect of nozzle height (“squeeze”) on diffusion/bonding and notes multi-material stoppages can harm interlayer adhesion (lopes2024interfaceboundarymechanical pages 37-40).
- **Öz & Öztürk 2025** provides quantitative context for TPU vs PETG ductility and shear-stress levels (as adhesives), highlighting that flexible phases reduce peak stresses and can improve peel resistance but have low cohesive strength (oz2025acomprehensiveexperimental pages 13-15).

### (5) Concrete numerical recommendations (first pass)
The table below is intended as an implementation-ready build sheet.

| Design / process row | Recommended geometry or settings | Pull-out estimate / rationale | Evidence |
|---|---|---|---|
| Straight embedded TPU anchor | TPU shank Ø2.4 mm; embed length 10 mm nominal (8 mm minimum, 12 mm stretch goal); PETG radial cover from shank to free surface ≥1.2 mm; lead-in chamfer 0.4-0.6 mm; diametral clearance to printed cavity 0.0 to +0.15 mm; avoid unsupported PETG roof over anchor; orient anchor axis as close to Z as practical | Friction/interface-shear bound using cylindrical area A = pi*d*L: for d = 2.4 mm, L = 8-12 mm, A = 60-90 mm^2. With 10-25 MPa interfacial shear, nominal bound ≈0.60-2.26 kN, but for PETG/TPU with poor compatibility and defects a realistic first-pass design bound is ~0.15-0.45 kN before slip/debond because sliding/voids dominate well before ideal full-area utilization | (zhang2026mechanicalperformanceof pages 1-2, oz2025acomprehensiveexperimental pages 13-15, catana2024bicomponentadditivemanufacturinga pages 7-11, lopes2024interfaceboundarymechanical pages 37-40) |
| Barbed / Christmas-tree anchor | Same Ø2.4 mm stem; embed 10-12 mm; 2-3 barbs; major Ø3.0-3.2 mm, neck Ø2.4-2.5 mm; barb axial pitch 2.0 mm; barb height per side 0.25-0.40 mm; flank angle 30-45° on pull-out face, 45-60° on insertion face; PETG ligament from barb crest to outer surface ≥1.0-1.2 mm; keep barb step height ≥0.4 mm (~2 layers at 0.20 mm) | Same cylindrical friction bound as straight anchor plus mechanical undercut. Practical usable bound ~0.25-0.70 kN if PETG teeth do not shear out. Higher apparent capacity than straight anchor is expected because mechanical interlocking outperformed simple bonded/sliding interfaces in rigid-flexible joints; likely failure is PETG tooth-root shear or local crush rather than pure interface slip | (zhang2026mechanicalperformanceof pages 1-2, zhang2026mechanicalperformanceof pages 15-17, catana2024bicomponentadditivemanufacturing pages 6-7, catana2024bicomponentadditivemanufacturinga pages 7-11) |
| Hook / J anchor | Use only where a self-supporting cavity path exists; stem Ø2.4 mm; bend centerline radius ≥1.6-2.0 mm; hook return length 2.5-3.5 mm; total embed envelope 10-12 mm; PETG cover around curved region ≥1.2 mm; avoid horizontal trapped overhangs without support; prefer 2D-planar J rather than tight 3D curl | Best resistance to gross pull-out if cavity prints cleanly, but highly variable. Usable first-pass bound ~0.20-0.60 kN; not recommended as baseline because manufacturing defects, stress concentration at bend, and local PETG breakout can erase the geometric advantage | (catana2024bicomponentadditivemanufacturinga pages 7-11, zhang2026mechanicalperformanceof pages 1-2, lopes2024interfaceboundarymechanical pages 37-40, zhang2026mechanicalperformanceof pages 15-17) |
| PETG strut / node settings | Layer height 0.20 mm bulk, 0.16 mm in interface zone if slicer allows modifier; 5-6 walls on 6 mm strut; 100% infill for first joint study (then test 60-80% gyroid later); nozzle 245-255 °C; bed 75-85 °C; print speed 30-45 mm/s bulk, 20-30 mm/s near interface; cooling low-moderate; dry filament before print | Higher bed/platform temperature and thinner layers improve interfacial bonding; dense perimeters reduce delamination and local shear-out around anchor zone. For this joint study, PETG bulk stiffness should not be the confounding variable | (catana2024bicomponentadditivemanufacturinga pages 7-11, zhang2026mechanicalperformanceof pages 1-2, lopes2024interfaceboundarymechanical pages 37-40) |
| TPU cable / anchor settings | TPU 95A preferred baseline; layer height 0.20 mm bulk, 0.16-0.20 mm at anchor; 3-4 walls for Ø2.4 mm cable (effectively near-solid); 100% infill; nozzle 225-240 °C baseline, up to 245-255 °C if flow is stable; bed 45-60 °C for TPU itself but match shared build around 75-80 °C if adhesion remains controlled; speed 15-25 mm/s; high flow consistency; dry thoroughly | TPU literature recommends ~0.1 mm and 240 °C for best fidelity, but for this geometry 0.16-0.20 mm is a practical compromise. Lower speed and adequate temperature improve interlayer adhesion; TPU is still prone to weak layer adhesion/delamination, so anchor region should print slowly | (lopes2024interfaceboundarymechanical pages 37-40, ruwais2025mechanicalperformanceof pages 1-4) |
| Interface-zone / toolchange strategy | Put material-change seam outside the anchor zone; print TPU anchor first within a layer, then PETG confinement paths immediately after; minimize dwell between materials; use slight nozzle-height squeeze / zero-gap contact at interface; add 2-3 PETG contour passes wrapping anchor before bulk infill; avoid frequent filament stoppages in anchor layers; use purge/wipe away from part | Multi-material stoppages hurt adhesion; lower nozzle height promotes diffusion/contact; alternate deposition / interlocking strategies improve performance relative to simple sliding interfaces. Immediate PETG overprint on fresh TPU is preferable to long cooling gaps | (lopes2024interfaceboundarymechanical pages 37-40, zhang2026mechanicalperformanceof pages 1-2, zhang2026mechanicalperformanceof pages 15-17) |


*Table: This table summarizes first-pass embedded-anchor geometries, rough pull-out bounds, and dual-extrusion print settings for TPU anchors inside PETG strut tips. It is useful as a compact build sheet tying dimensions and slicer choices to the interface-strength and failure-mode evidence.*

**Additional “go/no-go” recommendations for your first experimental campaign:**
- Start with **straight** and **barbed** anchors; skip J-hooks initially to reduce confounding printability variability (supported by the strong dependence of performance on defects/sequence and on whether failure is sliding vs tooth fracture) (zhang2026mechanicalperformanceof pages 15-17, lopes2024interfaceboundarymechanical pages 37-40).
- Use **modifier meshes** (if available) to reduce layer height and speed only in the node/anchor region; literature indicates thinner layers and higher printing temperature improve adhesion, and low nozzle height (squeeze) improves diffusion/contact (zhang2026mechanicalperformanceof pages 1-2, lopes2024interfaceboundarymechanical pages 37-40).
- In IDEX scheduling, prioritize: **TPU anchor deposition → immediate PETG capture**, minimizing cooling/dwell; multi-material stoppages degrade adhesion (lopes2024interfaceboundarymechanical pages 37-40).

## Key design critique (most important single point)
If your goal is to preserve “ideal tendons with point attachments,” the straight embed will likely behave as a **progressive-slip anchor** (nonlinear compliance + hysteresis) rather than a rigid attachment. The most simulation-faithful option is therefore a **short embed plus aggressive mechanical undercut (barbs) plus thick PETG ligaments**, so that under peak load the failure mode shifts away from sliding and toward either TPU axial stretch (more “tendon-like”) or PETG bulk response that you can treat as rigid (zhang2026mechanicalperformanceof pages 15-17, catana2024bicomponentadditivemanufacturing pages 6-7).

References

1. (zhang2026mechanicalperformanceof pages 1-2): Chi Zhang, Yinchuan He, Kan Wang, Kwong Ming Tse, and Tingting Wang. Mechanical performance of bi-material fdm rigid–flexible joints: effects of alternate deposition and mechanical interlocking. The International Journal of Advanced Manufacturing Technology, Mar 2026. URL: https://doi.org/10.1007/s00170-026-17902-3, doi:10.1007/s00170-026-17902-3. This article has 0 citations.

2. (catana2024bicomponentadditivemanufacturinga pages 7-11): M Catana, SN Mazurchevici, and C Cărăușu. Bicomponent additive manufacturing of polymers-a review. Unknown journal, 2024.

3. (lopes2024interfaceboundarymechanical pages 37-40): LMA Lopes. Interface boundary mechanical resistance analysis in fff multi-material parts. Unknown journal, 2024.

4. (zhang2026mechanicalperformanceof pages 15-17): Chi Zhang, Yinchuan He, Kan Wang, Kwong Ming Tse, and Tingting Wang. Mechanical performance of bi-material fdm rigid–flexible joints: effects of alternate deposition and mechanical interlocking. The International Journal of Advanced Manufacturing Technology, Mar 2026. URL: https://doi.org/10.1007/s00170-026-17902-3, doi:10.1007/s00170-026-17902-3. This article has 0 citations.

5. (ruwais2025mechanicalperformanceof pages 1-4): A Ruwais and N Naveed. Mechanical performance of layered pla–tpu composites using multi-material additive manufacturing. Unknown journal, 2025.

6. (catana2024bicomponentadditivemanufacturing pages 6-7): M Catana, SN Mazurchevici, and C Cărăușu. Bicomponent additive manufacturing of polymers-a review. Unknown journal, 2024.

7. (oz2025acomprehensiveexperimental pages 13-15): Özkan Öz and Fatih Huzeyfe Öztürk. A comprehensive experimental study of the potential use of 3d printable thermoplastic polymers as structural adhesives. The International Journal of Advanced Manufacturing Technology, 137:6073-6090, Apr 2025. URL: https://doi.org/10.1007/s00170-025-15532-9, doi:10.1007/s00170-025-15532-9. This article has 12 citations.

File: edison-trajectories/joint-design/_ctx_t3-prism-README.md
# T3-prism (3-strut tensegrity) — Bambu PETG print

Resolves the issue [_"Get a bambu sliced print for a T3-prism"_](../../README.md):
parametric CAD + a single-piece, pure-PETG, Bambu-bound g-code for the
canonical 3-bar tensegrity prism shown on
[Wikipedia: Tensegrity](https://en.wikipedia.org/wiki/Tensegrity).

![T3-prism iso preview](t3-prism-iso.png)

## Geometry

A T3-prism has **3 compression members** ("struts") and **9 tension members**
("cables"): 3 around the bottom triangle, 3 around the top triangle, and 3
saddle/vertical cables connecting them. The two end triangles are
equilateral and inscribed in a circle of radius `R`; the top triangle is
rotated by `twist = 60°` relative to the bottom (the angle the issue calls
out and the relative twist visible in the Wikipedia reference image).

Connectivity (`i ∈ {0,1,2}`, mod 3):

| Member               | Endpoints       | Diameter |
| -------------------- | --------------- | -------- |
| Strut `i`            | `B_i  → T_i`    | 6.0 mm   |
| Bottom cable `i`     | `B_i  → B_{i+1}` | 2.4 mm   |
| Top cable `i`        | `T_i  → T_{i+1}` | 2.4 mm   |
| Saddle/vertical `i`  | `B_{i+1} → T_i` | 2.4 mm   |

Strut `i` and saddle `i` meet at top vertex `T_i` but originate from
*different* bottom vertices — the defining "no two compression members
touch" property of a tensegrity (the struts are kept apart by the cables).

Default parameters (editable at the top of [`t3-prism.scad`](t3-prism.scad)):

| Parameter  | Value | Notes |
| ---------- | ----- | --- |
| `R`        | 25 mm | end-triangle circumradius |
| `H`        | 70 mm | inter-triangle height |
| `twist`    | 60°   | top-triangle rotation |
| `strut_d`  | 6 mm  | compression member diameter |
| `cable_d`  | 2.4 mm | tension member diameter (≥ 2 × 0.4 mm nozzle) |
| `joint_d`  | 7 mm  | sphere at each vertex for clean joints |

Bounding box ≈ **50 × 50 × 77 mm**, volume ≈ **8.7 cm³** of solid material.
Comfortably fits the Bambu Lab H2D's 350 × 320 mm plate.

## Single-piece, pure-PETG

Per the issue, this revision is a **single-material print in PETG** — both
struts and cables are unioned into one solid body, manifold-checked with
`admesh`. No multi-material assembly, no removable supports between
materials. PETG is an appropriate first pass: tougher than PLA (so the thin
"cable" features are less brittle when handled), prints cleanly on Bambu's
default Engineering Plate / Textured PEI, and matches the project's planned
move to TPU/PETG multi-material in later issues.

## Build & slice

```bash
# One-shot for the H2D: STL + iso PNG + project .3mf + sliced .gcode.3mf
bash cad/t3-prism/render_print.sh
```

> The lab's only printer is the **Bambu Lab H2D**, so this pipeline now
> targets the H2D exclusively. See
> [`.github/copilot-instructions.md`](../../.github/copilot-instructions.md#hardware--target-printer).

Pre-reqs (Ubuntu 24.04):

```bash
sudo apt-get install -y openscad admesh xvfb \
    gstreamer1.0-plugins-base libsoup-3.0-0 libwebkit2gtk-4.1-0
```

The script auto-fetches the official BambuStudio Linux AppImage
(`v02.06.00.51`, pinned) into `/tmp/t3-prism/` on first run.

Outputs (committed):

| File | What |
| ---- | ---- |
| [`t3-prism.scad`](t3-prism.scad) | parametric source |
| [`t3-prism.stl`](t3-prism.stl) | watertight binary STL (manifold, single part) |
| [`t3-prism-iso.png`](t3-prism-iso.png) | iso preview (above) |
| [`flatten_bambu_profile.py`](flatten_bambu_profile.py) | walks a Bambu `inherits:` chain and emits a single full-config JSON the CLI accepts |
| [`t3-prism.3mf`](t3-prism.3mf) | **Bambu Studio project file** uploaded by @me-madsen — the H2D job that was actually started (PETG Basic, no supports). *Not* regenerated by `render_print.sh`. |
| [`slices/t3-prism.H2D.3mf`](slices/t3-prism.H2D.3mf) | **Bambu Studio project file** generated by the CLI (no `--slice`). Open in Bambu Studio with *File → Open Project* (or drag-and-drop) to edit / re-slice. |
| [`slices/t3-prism.H2D-PETG.gcode.3mf`](slices/t3-prism.H2D-PETG.gcode.3mf) | **Sliced print job** for the H2D — the file you upload to the printer over LAN/cloud. Contains `Metadata/plate_1.gcode`. *Not* re-importable as a Bambu Studio project (see below). |

Verified slice statistics for `t3-prism.H2D-PETG.gcode.3mf` (read from
`Metadata/plate_1.gcode` inside the archive; BambuStudio CLI returns
`return_code: 0, error_string: "Success."`):

| Layers | Filament | Print time | Supports |
| -----: | -------: | ---------: | -------- |
| 385 @ 0.20 mm | 6.74 g PETG | 1 h 30 m 46 s | off (matches Marcus's project) |

### About the two `.3mf` flavors (and the import error)

There are **two distinct kinds** of `.3mf` in the Bambu ecosystem and
Bambu Studio treats them very differently:

- **Project `.3mf`** — `t3-prism.3mf` (Marcus's) and
  `slices/t3-prism.H2D.3mf` (CLI-generated). Microsoft OOXML zips
  containing `3D/3dmodel.model`, `3D/Objects/object_1.model`,
  `Metadata/project_settings.config` and `Metadata/model_settings.config`
  but **no `Metadata/plate_1.gcode`**. These open as editable projects
  in Bambu Studio (drag-and-drop, *File → Open Project*) and you can
  re-slice / change parameters / *Send to printer* from the GUI.

- **Sliced `.gcode.3mf`** — `slices/t3-prism.H2D-PETG.gcode.3mf`. Same
  zip layout *plus* `Metadata/plate_1.gcode` (and its `.md5`), exactly
  the layout the printer firmware expects. This is the file the LAN
  MQTT `print/project_file` command references via
  `param: "Metadata/plate_1.gcode"` (see
  [`vertical-cloud-lab/powder-doser` PR #23](https://github.com/vertical-cloud-lab/powder-doser/pull/23)
  for the full upload + start-print recipe). Bambu Studio
  intentionally **refuses to re-import** a `.gcode.3mf` with the error
  *"The file does not contain any geometry data / Loading of a model
  file failed"* — it is a printer-side artifact, not a model. (This
  refusal is a known Bambu Studio behavior; discussion threads on the
  Bambu Lab community forum and the BambuStudio GitHub issues confirm
  the project / sliced split.) If you want to edit settings and re-slice
  in the GUI, open `slices/t3-prism.H2D.3mf` instead.

### CLI gotchas (from powder-doser PR #23)

The script handles four non-obvious gotchas:

1. **Inheritance is not resolved by the CLI.** Bundled
   `resources/profiles/BBL/{machine,process,filament}/*.json` files only
   carry overrides on top of `@base` parents. `flatten_bambu_profile.py`
   walks the `inherits:` chain and shallow-merges parent → child into a
   single full-config JSON.
2. **Identity-field patches.** The CLI's compatibility check needs
   `from = "system"`, `inherits = ""`, and (on the machine config)
   `printer_settings_id = <name>`. The flattener applies these.
3. **Bed compatibility.** PETG is rejected on the default Cool Plate
   (`return -61`); the script overrides `curr_bed_type = "Textured PEI
   Plate"` on the machine profile.
4. **IDEX manual filament map (H2D).** The H2D is dual-extruder, so
   even a single-filament print needs `--filament-map-mode Manual
   --filament-map 1`, and the manual-map setup is gated by
   `plate_to_slice != 0` so the script passes `--slice 1`.

### Sending to the H2D

Copy the sliced `.gcode.3mf` to the printer over LAN (FTPS on `:990`)
and start it via MQTT-over-TLS on `:8883`. The minimum payload is
documented in
[`vertical-cloud-lab/powder-doser` PR #23](https://github.com/vertical-cloud-lab/powder-doser/pull/23):

```bash
# Upload
lftp -u "bblp,<ACCESS_CODE>" -e \
  "set ftp:ssl-allow yes; set ssl:verify-certificate no; \
   cd /cache; put t3-prism.H2D-PETG.gcode.3mf; bye" \
  ftps://<PRINTER_IP>:990

# Start
mosquitto_pub --insecure -h <PRINTER_IP> -p 8883 \
  -u bblp -P "<ACCESS_CODE>" \
  -t "device/<SERIAL>/request" \
  -m '{"print":{"sequence_id":"0","command":"project_file",
       "param":"Metadata/plate_1.gcode",
       "url":"ftp:///cache/t3-prism.H2D-PETG.gcode.3mf",
       "project_id":"0","profile_id":"0","task_id":"0","subtask_id":"0",
       "subtask_name":"","md5":"","timelapse":false,"bed_type":"auto",
       "bed_levelling":true,"flow_cali":true,"vibration_cali":true,
       "layer_inspect":true,"ams_mapping":"","use_ams":false}}'
```

For the cloud / GUI workflow, open `slices/t3-prism.H2D.3mf` (the
project) in Bambu Studio and use *Send to printer*.

## References & related work

- Issue: ["Get a bambu sliced print for a T3-prism"](../../README.md)
- Programmatic-CAD pattern reused from
  [`vertical-cloud-lab/powder-doser` PR #16](https://github.com/vertical-cloud-lab/powder-doser/pull/16)
  (parametric `.scad` + headless OpenSCAD + slicer CLI).
- BambuStudio CLI recipe (flattening profiles, `xvfb-run`, software GL,
  inspecting `result.json` and the `Metadata/plate_1.gcode` inside the
  `.gcode.3mf`) reused from
  [`vertical-cloud-lab/powder-doser` PR #23](https://github.com/vertical-cloud-lab/powder-doser/pull/23).
- Programmatic-Bambu / meta-CAD survey:
  [`vertical-cloud-lab/powder-doser` PR #7](https://github.com/vertical-cloud-lab/powder-doser/pull/7).
- Reference image: [Wikipedia — T3-prism tensegrity](https://en.wikipedia.org/wiki/Tensegrity).
