Repository: vertical-cloud-lab/tensegrity-optimization

# Bayesian optimization of 3D-printed tensegrity structures for energy absorption

We print tensegrity-inspired structures in one piece from rigid PLA and flexible TPU on a dual-nozzle 3D printer, drop-test them on an instrumented drop tower, and let a Bayesian optimizer choose the next batch of designs. The paper, its figures, Marcus Madsen's IDETC-CIE 2026 talk, the videos, and the TMS 2027 abstracts are all on the project page:
*Left: a T<sub>3</sub> prism printing on the Bambu Lab H2D, PLA struts and TPU tendons in one job (timelapse). Right: a prism dropped on the drop-tower carriage, filmed at 959 frames per second and shown 32 times slower than real time.*

The journal manuscript is drafted on [PR #76](https://github.com/vertical-cloud-lab/tensegrity-optimization/pull/76), and the talk's slides and clips are on [PR #84](https://github.com/vertical-cloud-lab/tensegrity-optimization/pull/84). Most of the working material sits on open pull requests rather than on `main`; see the [issues](https://github.com/vertical-cloud-lab/tensegrity-optimization/issues) and [pull requests](https://github.com/vertical-cloud-lab/tensegrity-optimization/pulls). The page's source is [`docs/index.html`](docs/index.html).

## Citation

Until the paper is out, please cite the repository:

```bibtex
@misc{madsen2026tensegrity,
  title        = {Experiment-Driven Bayesian Optimization of the Impact
                  Response of Multi-Material {3D}-Printed

# State-of-the-Art Tensegrity Simulation Survey

> Resolves: *"Begin exploring state-of-the-art simulations for tensegrity,
> tensegrity-like structures, and other related methods."*

This directory contains a first pass at downloading, installing and **actually
running** open-source simulators capable of modelling the multi-material
3D-printed tensegrity structures targeted by this MRG project (PLA/PETG struts
+ TPU tendons, optimised for impact / energy absorption).

A complementary high-effort literature survey was submitted to Edison
Scientific (FutureHouse) — the [survey response is committed at
`edison-trajectories/2026-05-08-sim-survey-782657e0.md`](../edison-trajectories/2026-05-08-sim-survey-782657e0.md)
(task `782657e0-0818-4755-9e18-60c8039b2ccd`, status *success*) —
together with the application-regime sweeps described in
[§ Application regimes](#application-regimes-issues-18--14--16--28).

## Engines exercised

| Engine | Version | Install | Status | Notes |
|---|---|---|---|---|
| **MuJoCo** (DeepMind) | 3.8.0 | `pip install mujoco` | ✅ runs | Native `<spatial>` tendon primitive (Hookean + damping). Ideal first stop. |
| **PyBullet** (Bullet 3) | 3.x (May 2026 build) | `pip install pybullet` | ✅ runs | No native tendon; cables implemented as unilateral spring forces applied via `applyExternalForce`. This is the same approach used historically by NASA's NTRTsim. |
| **PyChrono** (Project Chrono 10.0) | 10.0 | `conda install -c projectchrono -c conda-forge pychrono` | ✅ runs | First-class `ChLinkTSDA` springs; FEA cable elements (`ChElementCableANCF`) and IGA beams also available for higher fidelity. **Do not** install the homonymous PyPI package `pychrono` — it is unrelated. |
| **Newton** (NVIDIA, on Warp) | 1.1.0 | `pip install newton` | ✅ runs (Edison Rec B / DiffPD-tier) | Differentiable GPU-accelerated multi-physics. We use it as the all-particle XPBD stand-in for DiffPD: TPU-85A tendons are explicit Hookean springs in series with the impact load path (payload internally suspended from all 6 prism nodes), so peak g and SEA respond to tendon Ø, unlike the rigid-strut engines above. |
| **DiffPD** (MIT GFX, SIGGRAPH 2021) | `mit-gfx/diff_pd_public` HEAD | source build (CMake + SWIG; no Pangolin/OpenGL needed for the sim core) | ✅ runs (Edison Rec B) | Original projective-dynamics differentiable solver. We drop a TPU-85A NeoHookean hex cube against a planar barrier; see `diffpd_drop.py`. |
| **PolyFEM + IPC** (NYU CIMS) | `polyfem/polyfem` HEAD | source build (CMake; ~25 min, ~10 GB build dir, ~160 MB binary) | ✅ runs (Edison Rec A) | Reference high-fidelity contact (IPC barrier method, intersection-free). PyPI `polyfempy` sdist is broken; `simulations/polyfem_drop.py` shells out to the built `PolyFEM_bin` with a NeoHookean TPU-85A cube + ground-plane drop JSON. |

All three reproduce the same baseline experiment (a 3-bar Snelson T-prism
dropped from 1 m onto a flat floor). Cross-engine agreement: settled COM
height 0.094–0.106 m and peak kinetic energy 0.95–1.04 J (≈ `m·g·h ≈ 1 J`).

## Files

```
simulations/
├── tprism_geometry.py    # 3-bar Snelson prism node/edge generator (no deps beyond numpy)
├── mujoco_drop.py        # MuJoCo MJCF + drop simulation (✅ baseline)
├── pybullet_drop.py      # PyBullet rigid-body + manual spring cables (✅)
├── pychrono_drop.py      # Project Chrono ChLinkTSDA (✅, conda install required)
├── newton_drop.py        # NVIDIA Newton (Warp) all-particle XPBD; tendons in load path

File: simulations/data/pr102/t3-prism-bo-batch-drop-results.csv
specimen,n_valid,dv_health,t180_mean,t180_sd,t1000_mean,t1000_sd,out_180_g_mean,out_180_g_sd,in_180_g_mean,in_180_g_sd,in_dv_ms_mean,in_dv_ms_sd,t_second_ms_mean,t_second_ms_sd,e_rebound_mean,e_rebound_sd,fn_hz_mean,fn_hz_sd,zeta_pct_mean,zeta_pct_sd,H_mm,R_mm,cable_d_mm,mass_g,spec,strut_d_mm,twist_deg
6lhxfy,101,healthy,0.8930777877843858,0.0041554419379889575,0.9126730324377276,0.013156322051143256,200.0408277395844,4.6514371915461785,224.01245885825833,5.995658100190466,5.3720484060381635,0.09347515676322331,55.178585858587184,0.8852545005920192,0.05037622154824482,0.001053399671249343,368.3766929752503,17.11345069852911,10.146626604741746,0.9777540895501612,68.08,28.72,2.55,18.5,01,9.24,77.4
6nheas,101,settled,0.9970082901461372,0.003207516663694638,0.9963143640828661,0.0052552248563551155,226.34077340065016,1.4388616382651154,227.02267034032062,1.6728742296785994,5.259208770534627,0.03537272254541915,43.16525252525357,0.2734897059374737,0.0402459500191387,0.00035317357552015337,321.99195771799134,2.4244345791690534,19.309100372688224,1.0854711664681347,65.99,37.89,4.23,21.73,05,6.74,53.0
9hhbkp,101,healthy,1.0183360091957676,0.0017250546414746579,1.0282110110242726,0.016375612461266564,236.08335351096358,2.8312331123551147,231.8301559254594,2.546053534856611,5.450579779777187,0.04702785819551885,23.898181818182394,0.3626781438032697,0.021501191564831074,0.0004223148252985576,364.0882452756041,2.54507787057255,11.213840199194125,0.7839554085986238,76.16,27.3,4.58,21.62,00,6.7,59.8
amdjwm,101,settled,0.9804953200642735,0.0025086938801843406,1.0070155415571158,0.007473092335142663,198.6387008745415,3.79917949231515,202.59422942932696,4.061873527374104,5.26116704531628,0.02552003165841008,31.772929292930055,15.703284022356534,0.029617813670512614,0.014657344889802065,455.1422842666137,4.532342201263233,9.63775574988539,0.6649355573666423,,,,,,,
autv5r,103,healthy,1.0404303364999212,0.0034860594249567444,1.1362007153698894,0.03927105639195821,230.91710475353838,5.721327893405877,221.94400554421162,5.449419506227793,5.337817923461658,0.11701922972890345,29.166138613862095,0.31994677775227615,0.026809568094695868,0.0008303294078450853,385.715264593775,20.860866998795554,6.380085566114936,1.4104910902589483,93.5,36.44,3.67,22.04,02,6.61,47.7
bag26v,101,settled,1.0616197738255833,0.005120088805960115,1.24170361731896,0.02589305647684123,217.46175225391914,2.4155740710819336,204.8480728291229,2.7799013404955963,5.030191859399339,0.04121232397538948,24.72181818181878,0.27026956927152374,0.024098126939451275,0.00014776541571291332,,,,,104.86,30.17,3.32,21.42,08,6.45,63.8
bpx68c,101,healthy,1.011071663223434,0.002360134138429698,1.0665486364173136,0.005453243580374662,210.5528859406069,1.9716248454232086,208.24516282501168,1.635683605699002,5.301694173138132,0.029947374801385162,22.101212121212658,0.29290686939246646,0.020441750968265716,0.0003314027432393651,467.5722992210511,,16.72640738125103,,80.77,28.85,3.46,20.23,S0,6.92,60.0
nvxsrv,101,healthy,1.0275491969473938,0.004379252515833502,1.2299125486643814,0.014877148369985962,235.36182942592066,1.5894322058360262,229.0532904567841,1.483708969623574,5.326888620354981,0.04459251762089962,28.85797979798049,1.2518215134868893,0.026563564438830085,0.0011326077036406634,294.2530703381057,20.921403962842273,31.04212539503506,2.3599355534097692,85.68,22.72,3.7,20.66,04,7.64,70.4

File: simulations/data/pr102/t3-prism-bo-round1-drop-results.csv
specimen,n_valid,dv_health,t180_mean,t180_sd,t1000_mean,t1000_sd,out_180_g_mean,out_180_g_sd,in_180_g_mean,in_180_g_sd,in_dv_ms_mean,in_dv_ms_sd,t_second_ms_mean,t_second_ms_sd,e_rebound_mean,e_rebound_sd,fn_hz_mean,fn_hz_sd,zeta_pct_mean,zeta_pct_sd,H_mm,R_mm,cable_d_mm,mass_g,spec,strut_d_mm,twist_deg
r2d2c1,21,healthy,0.9941502089448191,0.0020547299672482398,1.0023611455082975,0.005679477970312128,227.936356359094,4.343571324088003,229.2776534232955,4.345464795525673,5.313316582530402,0.13142452520062783,22.30315789473738,0.29935212694490304,0.020595064727466663,0.000613092592127586,,,,,65.52,27.3,3.28,19.38,03,8.08,80.0
r2d2c2,21,healthy,1.0410720834858893,0.015414273468368432,1.114236445148111,0.062486280720287446,238.20396164029995,2.2942981159303595,228.83407378115126,2.5954677885601134,5.31940670132629,0.09991519654823847,22.725263157895284,0.7710841460138748,0.020954414512238766,0.0008003930337027099,286.3424582031864,1.832433409081818,25.246417238230173,1.4934246217702993,53.91,22.46,2.7,17.96,02,10.78,40.0
r2d2c3,21,healthy,1.3336523122690263,0.011658778776069061,2.4811536672200805,0.02176349104733248,302.34911473975825,2.652113614252614,226.71065629696835,1.2160898040222803,5.307651020510293,0.029861231890863395,21.73789473684263,0.2979108544396906,0.020082227258290352,0.00027342130852738765,315.54675497692324,0.461127668075396,8.188237965769718,0.12074346533957661,48.17,20.07,4.42,18.63,06,9.64,80.0
